Repository: ck645/Central_Asia_islamic_ceramics

## Overview

The script [**Bukhara_and_Tashkent_paste_analysis.R**](Scripts/Bukhara_and_Tashkent_paste_analysis.R) performs the following tasks:

*Data Import and Cleaning* the raw compositional data from [**paste_compositional_data**](Data/paste_compositional_data.csv) obtained through Neutron Activation Analysis at the University of Missouri Research Reactor. The samples' 'NAA Group' assignments were initially determined through analysis of 31 elements, using biplots, principal component analysis (PCA), hierarchical clustering, and group membership validation through Mahalanobis distance calculations based on principal components.

File: Data/Comp_Slip.csv
"Sample","Site","Region","Glaze_or_slip_color","Ware","Provenance","Al2O3","As2O3","BaO","CaO","Cl","CoO","Cr2O3","CuO","FeO","K2O","MgO","MnO","MoO3","Na2O","NiO2","P2O5","PbO","Sb2O3","SiO2","SnO2","SO3","TiO2","ZnO","Count"
"5165","Bust","Southern Afghanistan","","Slipware","Type A",33.2,NA,NA,2.01,1.71,NA,NA,NA,NA,4.43,1.21,NA,NA,1.71,NA,NA,7.04,NA,46.3,NA,NA,2.41,NA,0
"5167","Bust","Southern Afghanistan","","Slipware","Type A",30.9,NA,NA,NA,0.498,NA,NA,NA,NA,4.25,0.697,NA,NA,1.49,NA,NA,12.1,NA,47.8,NA,NA,2.29,NA,0
"5181","Bust","Southern Afghanistan","","Slipware","Type A",29.7,NA,NA,1.29,NA,NA,NA,NA,NA,4.96,NA,NA,NA,2.08,NA,NA,22.8,NA,37.7,NA,NA,1.49,NA,0
"5208","Bust","Southern Afghanistan","","Slipware","Type A",28.4,NA,NA,2.03,NA,NA,NA,NA,0.912,3.04,0.527,NA,NA,2.23,NA,NA,25.3,NA,35.5,NA,NA,2.13,NA,0
"5210","Bust","Southern Afghanistan","","Slipware","Type A",23.8,NA,NA,0.794,1.19,NA,NA,NA,NA,2.18,NA,NA,NA,0.993,NA,NA,30.8,NA,38.7,NA,NA,1.49,NA,0
"5211","Bust","Southern Afghanistan","","Slipware","Type A",33.1,NA,NA,0.802,NA,NA,NA,NA,NA,6.52,0.602,NA,NA,3.51,NA,NA,10,NA,44.1,NA,NA,1.3,NA,0
"5219","Laskhar-i Bazar","Southern Afghanistan","","Slipware","Type A",31.8,NA,NA,2.98,0.596,NA,NA,NA,1.79,4.17,1.19,NA,NA,1.89,NA,NA,6.95,NA,45.7,NA,NA,2.98,NA,0
"5224","Laskhar-i Bazar","Southern Afghanistan","","Slipware","Type A",28.9,NA,NA,7.28,0.977,NA,NA,NA,NA,2.19,1.1,NA,NA,0.897,NA,NA,NA,NA,56.8,NA,NA,1.79,NA,0
"5233","Laskhar-i Bazar","Southern Afghanistan","","Slipware","Type B",31.8,NA,NA,4.98,0.896,NA,NA,NA,NA,2.89,1.09,NA,NA,1.89,NA,NA,9.95,NA,44.8,NA,NA,1.69,NA,0
"5248","Bust","Southern Afghanistan","","Monochrome","Type A",22.4,NA,NA,1.19,0.407,NA,NA,NA,NA,2.78,0.784,NA,NA,1.39,NA,NA,15.9,NA,53.6,NA,NA,1.59,NA,0
"Akhsiket 15/1.1","Akhsiket","Ferghana Valley","","Slipware",NA,13,NA,NA,2.3,NA,NA,NA,NA,0.54,4.4,0.2,NA,NA,0.5,NA,NA,13.8,NA,64.5,NA,NA,0.8,NA,0
"Akhsiket 23/11a.2","Akhsiket","Ferghana Valley","","Slipware",NA,16,NA,0,1.4,NA,NA,NA,NA,0,4.9,0.999,0,NA,0.5,NA,NA,13.1,NA,63.1,NA,NA,0,NA,0
"Akhsiket 23/11a.3","Akhsiket","Ferghana Valley","","Monochrome",NA,18,NA,NA,3.3,NA,NA,NA,NA,0,4.3,0.699,NA,NA,0.5,NA,0.699,12.1,NA,60.2,NA,NA,0.2,NA,0
"Akhsiket 23/12.13","Akhsiket","Ferghana Valley","","Slipware",NA,12.6,NA,NA,4.2,NA,NA,NA,NA,0.27,3.7,0.799,NA,NA,0.7,NA,NA,6.6,NA,71.1,NA,NA,0.0999,NA,0
"Akhsiket 23/12.15","Akhsiket","Ferghana Valley","","Slipware - Samanid",NA,21.2,NA,NA,9.22,NA,NA,NA,NA,0.361,3.41,1.3,NA,NA,0.702,NA,NA,12.6,NA,50.1,NA,NA,1.1,NA,0
"Akhsiket 23/12.2","Akhsiket","Ferghana Valley","","Slipware",NA,16.1,NA,NA,0.5,NA,NA,NA,NA,0.54,7.4,0,NA,NA,0.4,NA,NA,14.9,NA,59.6,NA,NA,0.5,NA,0
"Akhsiket 23/14.4","Akhsiket","Ferghana Valley","","Slipware",NA,16.9,NA,NA,5.2,NA,NA,NA,0,0.18,6,1.8,0,NA,0.999,NA,NA,6.99,NA,61.8,NA,NA,0.2,NA,0
"Akhsiket 23/15.1","Akhsiket","Ferghana Valley","","Slipware - Samanid",NA,18.2,NA,NA,5.24,NA,NA,NA,NA,0.363,3.83,2.32,0,NA,0.907,NA,NA,9.67,NA,58.9,NA,NA,0.504,NA,0
"Akhsiket 23/16.1","Akhsiket","Ferghana Valley","","Slipware",NA,9.4,NA,NA,2.2,NA,NA,NA,NA,0.45,2.9,1.2,NA,NA,0,NA,0,10.5,NA,72,NA,NA,1.3,NA,0
"Akhsiket 23/16.3","Akhsiket","Ferghana Valley","","Slipware - Samanid",NA,18.6,NA,NA,0.2,NA,NA,NA,NA,0.361,5.21,0.501,NA,NA,0.802,NA,NA,17.2,NA,56.8,NA,NA,0.2,NA,0
"Akhsiket 23/2-8.3","Akhsiket","Ferghana Valley","","Slipware - Samanid",NA,17,NA,NA,1.8,NA,NA,NA,NA,0.63,4.3,0.801,NA,NA,0.5,NA,NA,13.7,NA,61.1,NA,NA,0.1,NA,0
"Akhsiket 23/2-8.5","Akhsiket","Ferghana Valley","","Monochrome",NA,14,NA,NA,0.6,NA,NA,NA,NA,0.54,5.9,1.1,NA,NA,0.6,NA,NA,10.3,NA,66.8,NA,0.1,NA,NA,0
"Akhsiket 24/26","Akhsiket","Ferghana Valley","","Underglaze",NA,13.6,NA,NA,5.33,NA,NA,NA,NA,0.815,5.23,0.604,0,NA,1.11,NA,0.402,12.6,NA,59.8,NA,0,0.604,NA,0
"Akhsiket 9/3.3","Akhsiket","Ferghana Valley","","Slipware",NA,10.7,NA,NA,1.2,NA,NA,NA,NA,0.54,6.5,0.8,NA,NA,0.9,NA,NA,7.9,NA,70.8,NA,NA,0.7,NA,0
"BKH20-58-9","Bukhara","Transoxiana","","Slipware - Samanid","BUK",22.1,NA,NA,4.76,NA,NA,NA,NA,0.788,4.67,1.26,NA,NA,0.607,NA,0.308,10.6,NA,54.3,NA,NA,0.571,NA,0
"BKH20-87-21","Bukhara","Transoxiana","","Splashed","SAMK",10.1,NA,NA,2.27,NA,NA,NA,NA,1.1,4.27,0.822,NA,NA,0.561,NA,NA,10.4,NA,70.5,NA,NA,NA,NA,0
"BKH20-93-15","Bukhara","Transoxiana","","Slipware - Samanid","BUK",18.3,NA,NA,1.89,NA,NA,NA,NA,2.02,3.12,0.531,NA,NA,1.06,NA,NA,22.8,NA,50.3,NA,NA,NA,NA,0
"BKH20-94-2","Bukhara","Transoxiana","","Splashed","N/A",16,NA,NA,1.59,NA,NA,NA,0.49,1.51,4.7,0.571,NA,NA,0.807,NA,NA,16.5,NA,56.1,1.75,NA,NA,NA,0
"BKH20-95-2","Bukhara","Transoxiana","","Slipware - Samanid","N/A",15.1,NA,NA,1.68,NA,NA,NA,NA,1.05,3.94,0.691,NA,NA,0.536,NA,NA,24.8,NA,51.6,NA,NA,0.573,NA,0
"BKH20-99-9","Bukhara","Transoxiana","ave","Slipware - Samanid","BUK",16.9,NA,NA,1.27,NA,NA,NA,NA,1.76,3.25,0.297,NA,NA,0.367,NA,NA,15.1,NA,60.5,NA,NA,0.524,NA,0
"BKH21-210-2","Bukhara","Transoxiana","","Slipware - Samanid","BUK",15.2,NA,NA,1.89,NA,NA,NA,NA,1.21,4.83,0.607,0.129,NA,0.744,NA,NA,20.2,NA,54.7,NA,NA,0.46,NA,0
"BKH21-210-29","Bukhara","Transoxiana","","Slipware - Samanid","N/A",18.6,NA,NA,9.96,NA,NA,NA,NA,0.801,3.51,2.52,0.0559,NA,0.988,NA,NA,9.31,NA,54.1,NA,NA,0.186,NA,0
"BKH22-006-g","Bukhara","Transoxiana","ave","Splashed","N/A",7.89,NA,NA,1.42,NA,NA,NA,0.813,0.65,3.32,0.822,0.217,NA,0.325,NA,NA,11.9,NA,72.6,NA,NA,NA,NA,0
"BKH22-060-u","Bukhara","Transoxiana","ave","Splashed","N/A",15.6,NA,NA,11.4,NA,NA,NA,0.228,3.78,3.71,3.41,0.218,NA,2.28,NA,NA,4.32,NA,55,NA,NA,NA,NA,0
"BKH22-138-al","Bukhara","Transoxiana","","Slipware - Samanid","BUK",20.9,NA,NA,1.85,NA,NA,NA,NA,1.3,5.55,0.905,NA,NA,1.84,NA,NA,9.86,NA,57.2,NA,NA,0.582,NA,0
"BKH22-138-an","Bukhara","Transoxiana","ave","Slipware - Samanid","BUK",14.7,NA,NA,2.92,NA,NA,NA,NA,0.716,4.22,0.544,NA,NA,0.934,NA,NA,12.2,NA,63.8,NA,NA,NA,NA,0
"BKH22-184-ad","Bukhara","Transoxiana","ave","Slipware - Samanid","BUK",17.2,NA,NA,2.5,NA,NA,0.0092,NA,1.88,4.24,0.248,NA,NA,0.414,NA,NA,26.3,NA,47.2,NA,NA,NA,NA,0
"BKH22-222-y","Bukhara","Transoxiana","ave","Slipware - Samanid","BUK",15.9,NA,NA,1.87,NA,NA,NA,1.33,2.51,3.98,0.526,NA,NA,0.622,NA,0.622,15.8,NA,56.5,NA,NA,0.386,NA,0
"DK15","Dandanakan","Merv Oasis","","Splashed","Quartz Biotite B",19.25,NA,NA,0.9495,NA,NA,NA,NA,0.9445,3.85,0.9495,NA,NA,0.7495,NA,2,28.1,NA,43.45,NA,NA,0.8,NA,0
"DK16","Dandanakan","Merv Oasis","","Undetermined","Quartz Biotite B",17.8,NA,NA,0.4505,NA,NA,NA,NA,0.765,4.245,0.6,NA,NA,0.9,NA,NA,20.45,NA,54.1,NA,NA,0.7,NA,0
"DK17","Dandanakan","Merv Oasis","","Undetermined","Quartz Biotite A",19.475,NA,NA,1.07475,NA,NA,NA,NA,1.12475,5.57,0.7245,NA,NA,0.7745,NA,NA,21.15,NA,49.025,NA,NA,1.12475,NA,0
"DK21","Dandanakan","Merv Oasis","","Monochrome","Quartz Opaque B ",18.9,NA,NA,2.675,NA,NA,NA,NA,1.7325,6.6975,0.67475,NA,NA,1.475,NA,0.366333333333333,12.3,NA,54.5,NA,NA,0.77475,NA,0
"K007","Lower Barskhan","Talas Valley","","Splashed","TAZ - Group 3",10.9,NA,NA,12.9,NA,0.00219,0.014,0.302,2.6,1.96,3.23,0.0462,NA,0.216,NA,1.24,19.7,NA,46.9,0.00391,NA,NA,NA,13
"K047","Aktobe","Chu Valley","","Monochrome","KAZ2",17.5,NA,NA,8.55,NA,0.00567,0.0146,0.0329,3.14,3.49,3.91,0.101,1.89e-05,1.11,NA,0.634,14.4,NA,47.1,0.00448,NA,NA,NA,8
"K047","Aktobe","Chu Valley","Lower","Monochrome","KAZ2",21.6,NA,NA,0.605,NA,0.0186,NA,0.109,0.731,3.35,0.847,0.00413,0.00191,0.834,NA,NA,18.7,NA,53.2,0.0102,NA,NA,NA,3
"K048","Aktobe","Chu Valley","Transparent","Underglaze","KAZ2",12,NA,NA,0.223,NA,NA,0.00856,0.00319,0.485,2.8,0.298,0.00827,NA,0.368,NA,0.156,19.3,NA,64.4,0.0084,NA,NA,NA,4
"K071","Aktobe","Chu Valley","","Underglaze","KAZ2",17.5,NA,NA,0.609,NA,NA,0.00643,0.0573,1.04,3.15,0.82,0.0126,NA,0.497,NA,1.16,17,NA,57.6,0.00224,NA,0.531,NA,5
"K077","Aktobe","Chu Valley","","Monochrome","KAZ2",22.5,NA,NA,1.41,NA,NA,0.00788,0.0156,1.34,2.8,0.601,0.0181,NA,0.958,NA,0.122,27.7,NA,41,0,NA,1.51,NA,2
"K099","Bektobe","Talas Valley","Lower","Underglaze","KAZ14",27.3,NA,NA,0.621,NA,NA,0.00711,0.0227,0.49,3.6,0.39,0.0313,NA,0.953,NA,0.245,20.5,0.0173,45.7,0.014,NA,0.0939,NA,3
"K099","Bektobe","Talas Valley","Upper","Underglaze","KAZ14",17.9,NA,NA,5.74,NA,NA,0.00665,0.0433,0.468,1.51,0.658,0.00536,NA,0.464,NA,0.134,18.7,0,54.3,0.00615,NA,0.0854,NA,3
"K124","Lower Barskhan","Talas Valley","","Underglaze","TAZ - Group 3",19.4,NA,NA,0.87,NA,NA,0.00852,0.0041,0.409,4.55,0.53,0.00591,NA,1.6,NA,0.0482,14.5,0.0316,57.8,0.00166,NA,0.183,NA,3
"K129","Lower Barskhan","Talas Valley","","Underglaze","TAZ - Group 3",14.8,NA,NA,0.605,NA,NA,0.0204,0.0128,0.504,5.51,0.953,0.0099,NA,0.841,NA,0.111,9.04,0.0421,67.1,0.00822,NA,0.427,NA,4
"K134","Kulan","Chu Valley","","Underglaze","KAZ11",23.9,NA,NA,1.26,NA,NA,0.0114,0.0193,0.137,2.38,0.504,0.00431,NA,0.59,NA,0.0975,16.4,0.00703,54.5,0.00524,NA,0.113,NA,10
"K142","Tamdy","Tianshan Piedmont","","Underglaze","KAZ10",19.8,NA,NA,0.456,NA,NA,0.00999,0.0221,1.29,5.35,0.689,0.00924,NA,1.7,NA,0.0238,8.44,0.0373,61.8,0.0133,NA,0.278,NA,5
"K146","Tamdy","Tianshan Piedmont","","Monochrome","KAZ10",17.7,NA,NA,0.74,NA,NA,0.0084,0.398,0.416,5.54,0.507,0.00586,NA,1.61,NA,0.073,5.9,0.0329,66.7,0.011,NA,0.306,NA,3
"K149","Bektobe","Talas Valley","","Underglaze","TAZ - Group 3",20.4,NA,NA,0.416,NA,NA,0.014,0.0247,0.389,2.67,0.358,0.0271,NA,0.494,NA,0.0159,34.2,0.000686,40.9,0.00126,NA,0.103,NA,4
"K151","Bektobe","Talas Valley","","Underglaze","KAZ12",11.6,NA,NA,0.393,NA,NA,0.00709,0.0216,0.385,2.16,0.39,0.00903,NA,0.792,NA,0.0264,13.3,0.0162,70.5,0.0113,NA,0.302,NA,6
"K156","Bektobe","Talas Valley","","Underglaze","KAZ12",11.4,NA,NA,1.78,NA,NA,0.00633,0.107,0.272,2.03,0.381,0.00692,NA,0.684,NA,0.119,10.6,0.00338,72.2,0.00285,NA,0.349,NA,7
"K175","Taraz","Talas Valley","","Underglaze","TAZ - Group 3",20.8,NA,NA,0.324,NA,NA,0.0098,0.00352,0.513,4.18,0.633,0.0143,NA,0.872,NA,0.0362,18.2,0.018,54.3,0.00537,NA,0.131,NA,5
"K176","Taraz","Talas Valley","","Underglaze","TAZ - Group 3",14.7,NA,NA,4.36,NA,NA,0.0219,0.00742,0.313,3.14,0.32,0.00555,NA,1.2,NA,0.881,11.1,0.00287,63.9,0.00347,NA,0.0702,NA,5
"K181","Taraz","Talas Valley","","Underglaze","KAZ10",21.8,NA,NA,0.51,NA,NA,0.008,0.028,0.586,4.03,1.22,0.0113,NA,0.993,NA,0.0277,14.5,0.0169,56.2,0.00144,NA,0.15,NA,5
"K183","Taraz","Talas Valley","Lower","Underglaze","KAZ11",13.9,NA,NA,8.17,NA,NA,0.019,0.0248,0.446,3.47,0.755,0.0109,NA,0.876,NA,5.85,14.2,0,52.1,0.00899,NA,0.121,NA,3
"K183","Taraz","Talas Valley","Upper","Underglaze","KAZ11",7.31,NA,NA,11,NA,NA,0.0111,0,0.225,2.03,0.648,0.0343,NA,0.727,NA,8.14,8.48,0,61.3,0.00198,NA,0.0982,NA,3
"K198","Aktobe","Chu Valley","Transparent","Monochrome","KAZ14",12.7,NA,NA,1.26,NA,NA,0.0123,0.00225,0.517,3.29,0.382,0.00936,NA,0.893,NA,0.0426,13.6,NA,67,0.00436,NA,0.296,NA,6
"K199","Aktobe","Chu Valley","","Underglaze","KAZ14",20,NA,NA,2.16,NA,NA,0.00646,0.0216,2.51,2.05,1.22,0.0379,NA,0.841,NA,0.105,30.4,0.0112,40.5,0.00844,NA,0.146,NA,5
"K200","Aktobe","Chu Valley","Transparent","Monochrome","KAZ2",14.9,NA,NA,0.32,NA,NA,0.0105,0.0175,0.289,2.35,0.29,0.0158,NA,0.347,NA,0.0444,21.3,0.0107,59.9,0.00337,NA,0.0815,NA,5
"K201","Aktobe","Chu Valley","Green","Underglaze","KAZ2",21,NA,NA,0.626,NA,NA,0.00712,0.00791,0.516,3.72,0.641,0.00628,NA,0.844,NA,0.329,22.3,0.00608,49.9,0.013,NA,0.0769,NA,5
"K203","Aktobe","Chu Valley","Lower","Underglaze","KAZ2",13.4,NA,NA,0.375,NA,NA,0.00378,0.021,0.745,3.73,0.722,0.00188,NA,0.432,NA,0.0398,16.4,0.00597,63.7,0.00109,NA,0.366,NA,3
"K203","Aktobe","Chu Valley","Upper","Underglaze","KAZ2",14.4,NA,NA,0.919,NA,NA,0.0123,0.0174,0.807,4.1,0.776,0.00771,NA,0.546,NA,0.273,17.6,0.0144,60,0.00174,NA,0.537,NA,5
"K212","Lower Barskhan","Talas Valley","Yellow","Monochrome","KAZ14",17.6,NA,NA,6.4,NA,NA,0.0146,0,0.325,6.13,1.16,0.0094,NA,0.876,NA,0.127,11.1,0.00412,55.9,0.0119,NA,0.331,NA,6
"Kuva 12","Kuva","Ferghana Valley","","Slipware",NA,12.8,NA,NA,3.6,NA,NA,NA,NA,1.17,4.4,1.3,NA,NA,0.7,NA,NA,13.9,NA,61.8,NA,NA,0.3,NA,0
"Kuva 18","Kuva","Ferghana Valley","","Slipware - Samanid",NA,6.31,NA,NA,2,NA,NA,NA,NA,0.721,2,0.801,NA,NA,0,NA,NA,10.5,NA,76.7,NA,1,0,NA,0
"Kuva 20","Kuva","Ferghana Valley","","Slipware - Samanid",NA,5.5,NA,NA,0.2,NA,NA,NA,0,0.27,1.5,0.2,NA,NA,0,NA,NA,9.39,NA,82.9,NA,NA,NA,NA,0
"Kuva 6","Kuva","Ferghana Valley","","Slipware - Samanid",NA,9.01,NA,NA,1.3,NA,NA,NA,NA,0.901,3.4,0.801,NA,NA,0,NA,NA,17.5,NA,67,NA,NA,0.1,NA,0
"Kuva 9","Kuva","Ferghana Valley","","Alkali",NA,9.4,NA,NA,4.4,NA,NA,NA,NA,1.08,3.7,0.8,NA,NA,2.8,NA,NA,NA,NA,77.8,NA,NA,0,NA,0
"TA10","Termez","Transoxiana","","Underglaze","Local Group B",16.1,NA,NA,2.32,NA,NA,NA,0.303,2.63,2.02,0.606,0.202,NA,1.52,NA,NA,18.2,NA,56.2,NA,NA,NA,NA,0
"TA11","Termez","Transoxiana","","Slipware","Local Group B",19,NA,NA,1.1,NA,NA,NA,NA,1.1,2.2,0.699,0.0998,NA,1.1,NA,NA,21.9,NA,52.9,NA,NA,NA,NA,0
"TA13","Termez","Transoxiana","","Underglaze","Local-regional Group C",26.4,NA,NA,1.11,NA,NA,NA,NA,1.62,4.95,0.606,NA,NA,2.02,NA,NA,20.2,NA,43.1,NA,NA,NA,NA,0
"TA2","Termez","Transoxiana","","Underglaze","Local-regional Group C",25.3,NA,NA,1.51,NA,NA,NA,NA,0.402,5.62,0.402,NA,NA,1.61,NA,NA,8.23,NA,56.9,NA,NA,NA,NA,0
"TA3","Termez","Transoxiana","","Slipware","Local Group B",25,NA,NA,1.31,NA,NA,NA,NA,0.505,2.62,0.202,NA,NA,1.82,NA,NA,18,NA,50.6,NA,NA,NA,NA,0
"TA4","Termez","Transoxiana","","Splashed","Local-regional Group C",22.7,NA,NA,1.41,NA,NA,NA,0.303,0.404,3.74,0.303,NA,NA,2.32,NA,NA,16.9,NA,51.9,NA,NA,NA,NA,0
"TA5","Termez","Transoxiana","","Underglaze","Local Group B",24.1,NA,NA,1.4,NA,NA,NA,0.1,0.903,2.81,0.301,NA,NA,2.81,NA,NA,16.2,NA,51.4,NA,NA,NA,NA,0
"TA7","Termez","Transoxiana","","Splashed","Local Group B",18.8,NA,NA,1.91,NA,NA,NA,0.502,1,2.61,0.402,NA,NA,2.01,NA,NA,22.3,NA,50.5,NA,NA,NA,NA,0
"TA8","Termez","Transoxiana","","Slipware","Local-regional Group C",23.1,NA,NA,0.604,NA,NA,NA,0.101,0.905,4.83,0.805,NA,NA,1.81,NA,NA,21.4,NA,46.4,NA,NA,NA,NA,0
"TA9","Termez","Transoxiana","","Underglaze","Local Group A",24.7,NA,NA,5.65,NA,NA,NA,NA,1.31,3.83,1.01,NA,NA,0.908,NA,NA,11.3,NA,51.3,NA,NA,NA,NA,0
"TASH008","Tashkent","Chach","","Slipware - Samanid","TASH",12.8,NA,NA,1.06,NA,NA,NA,0.212,1.01,3.01,0.661,NA,NA,0.679,NA,NA,16.6,NA,63.5,NA,NA,0.573,NA,0
"TASH012","Tashkent","Chach","","Slipware - Samanid","TASH",12.6,NA,NA,1.87,NA,NA,NA,NA,1.14,2.96,0.882,0,NA,0.446,NA,0.365,12.8,NA,66.6,NA,NA,0.267,NA,0
"TASH013","Tashkent","Chach","","Slipware - Samanid","TASH",13,NA,NA,1.45,NA,NA,NA,NA,1.07,3.58,1.04,0,NA,0.719,NA,0.405,12.6,NA,65.5,NA,NA,0.663,NA,0
"TASH013","Tashkent","Chach","Not under glaze","Slipware - Samanid","TASH",13.1,NA,NA,2.06,NA,NA,NA,NA,1.54,3.59,0.9,0,NA,0.395,NA,0.698,8.63,NA,68.8,NA,NA,0.294,NA,0
"TASH021","Tashkent","Chach","ave","Slipware - Samanid","N/A",17.3,NA,NA,4.11,NA,NA,NA,NA,0.706,4.76,0.782,0.143,NA,1.25,NA,0.858,12,NA,57.6,NA,NA,0.553,NA,0
"TASH025","Tashkent","Chach","ave","Slipware - Samanid","TASH",19.5,NA,NA,2.31,NA,NA,NA,NA,0.575,4.87,1.2,NA,NA,1.13,NA,0.189,13.1,NA,56.7,NA,NA,0.468,NA,0
"TASH033","Tashkent","Chach","ave","Slipware - Samanid","TASH",10.8,NA,NA,0.771,NA,NA,NA,NA,0.721,2.48,0.862,NA,NA,0.489,NA,7.89,12.6,NA,62.9,NA,NA,0.514,NA,0
"TASH034","Tashkent","Chach","ave","Slipware - Samanid","N/A",11.2,NA,NA,1.4,NA,NA,0.757,NA,0.912,3.36,0.711,NA,NA,0.538,NA,NA,12.6,NA,68,NA,NA,0.575,NA,0
"TASH035","Tashkent","Chach","ave","Slipware - Samanid","N/A",15.8,NA,NA,6.17,NA,NA,0.146,0.0728,1.32,2.77,1.05,NA,NA,0.328,NA,1.32,4.79,NA,66,NA,NA,0.282,NA,0
"TASH040","Tashkent","Chach","Not under glaze","Slipware - Qarakhanid","TASH",11.7,NA,NA,2.18,NA,NA,NA,NA,1.26,1.86,0.868,NA,NA,0.503,NA,NA,10.6,NA,70.2,NA,NA,0.887,NA,0
"TASH040","Tashkent","Chach","ave","Slipware - Qarakhanid","TASH",9.41,NA,NA,3.8,NA,NA,0.0356,0.809,1.72,3.62,0.596,0.302,NA,0.294,NA,1.71,14.7,NA,63,NA,NA,NA,NA,0
"TASH042","Tashkent","Chach","","Slipware - Qarakhanid","TASH",10.5,NA,NA,0.902,NA,NA,0.184,NA,1.69,1.58,0.423,NA,NA,0.469,NA,NA,18.7,NA,65.1,NA,NA,0.478,NA,0
"TASH045","Tashkent","Chach","ave","Slipware - Qarakhanid","TASH",11.7,NA,NA,1,NA,NA,0.11,NA,0.991,1.74,0.853,0.128,NA,0.376,NA,NA,18.1,NA,64.5,NA,NA,0.44,NA,0
"TASH046","Tashkent","Chach","","Slipware - Qarakhanid","N/A",11.7,NA,NA,1.06,NA,NA,NA,0.321,1.65,2.61,0.642,NA,NA,0.642,NA,NA,15.1,NA,66.3,NA,NA,NA,NA,0
"TASH051","Tashkent","Chach","ave","Slipware - Samanid","TASH",15.2,NA,NA,5.98,NA,NA,NA,NA,1.35,2.55,0.609,NA,NA,0.646,NA,0.619,19.8,NA,52.7,NA,NA,0.528,NA,0
"TASH052","Tashkent","Chach","","Slipware - Samanid","N/A",16.9,NA,NA,6.2,NA,NA,NA,NA,0.553,2.91,2.83,NA,NA,0.618,NA,0.313,10.5,NA,56.5,NA,NA,2.6,NA,0
"TASH058","Tashkent","Chach","","Splashed","N/A",9.37,NA,NA,1.28,NA,NA,NA,NA,0.711,3.33,0.96,0.0277,NA,0.369,NA,NA,11.4,NA,72.6,NA,NA,NA,NA,0
"TASH059","Tashkent","Chach","ave","Slipware - Samanid","TASH",15.3,NA,NA,2.26,NA,NA,NA,NA,0.893,4.67,0.488,NA,NA,0.368,NA,NA,9.64,NA,66.4,NA,NA,NA,NA,0
"TASH064","Tashkent","Chach","ave","Slipware - Samanid","N/A",20.6,NA,NA,1.18,NA,NA,NA,NA,8.16,2.66,0.287,4.77,NA,0.629,NA,0.611,12.2,NA,47.6,NA,NA,1.26,NA,0
"TAZ001","Taraz","Talas Valley","ave","Slipware - Qarakhanid","TAZ - Group 3",13.4,NA,NA,2.24,NA,NA,0.599,NA,1.47,2.31,1.05,NA,NA,0.518,NA,NA,26.3,NA,51.5,NA,NA,0.626,NA,0
"TAZ003","Taraz","Talas Valley","ave","Slipware - Qarakhanid","TASH",21.3,NA,NA,2.94,NA,NA,0.0907,0.111,2.49,2.95,1.55,0.0302,NA,0.353,NA,NA,2.55,NA,65.7,NA,NA,NA,NA,0
"TS4","Termez","Transoxiana","","Alkali","Local Group A",15.1,NA,NA,1.41,NA,NA,NA,NA,0.402,6.53,1,NA,NA,5.62,NA,NA,0,NA,70,NA,NA,NA,NA,0
"TS5","Termez","Transoxiana","","Alkali","Local Group A",14.3,NA,NA,3.1,NA,NA,NA,NA,1.3,3.3,0.801,NA,NA,3.6,NA,NA,0,NA,73.6,NA,NA,NA,NA,0
"TS6","Termez","Transoxiana","","Alkali","Local Group A",11.2,NA,NA,2.1,NA,NA,NA,0.999,0.999,6.09,0.699,NA,NA,4.6,NA,NA,0,NA,73.3,NA,NA,NA,NA,0
"TS7","Termez","Transoxiana","","Alkali","Local Group A",12.5,NA,NA,0.3,NA,NA,NA,NA,0.2,4,0.2,NA,NA,3.7,NA,NA,0,NA,79.1,NA,NA,NA,NA,0
"TS8","Termez","Transoxiana","","Alkali","Local Group A",2.3,NA,NA,0.5,NA,NA,NA,0.0999,2.9,2.1,0.3,NA,NA,2.1,NA,NA,0,NA,89.7,NA,NA,NA,NA,0
"Tashkent 10","Tashkent","Chach","","Slipware",NA,17.3,NA,NA,0.998,NA,NA,NA,NA,0,5.29,0.299,NA,NA,0.499,NA,NA,13.3,NA,62.3,NA,NA,0.0998,NA,0
"Tashkent 15","Tashkent","Chach","","Monochrome",NA,11.7,NA,NA,0.9,NA,NA,NA,NA,0.09,4.3,0.5,NA,NA,0.3,NA,NA,12.6,NA,69.4,NA,NA,0.2,NA,0
"Tashkent 18","Tashkent","Chach","","Slipware",NA,18.5,NA,NA,4.2,NA,NA,NA,NA,0.27,3.5,0.7,0,NA,0,NA,0.1,7.6,NA,64.8,NA,NA,0.3,NA,0
"Tashkent 24","Tashkent","Chach","","Slipware",NA,23.8,NA,NA,4.82,NA,NA,NA,NA,5.25,3.92,0.402,1.81,NA,1,NA,3.92,11.7,NA,43.4,NA,0,0,NA,0
"Tashkent 32","Tashkent","Chach","","Slipware",NA,13.8,NA,NA,2.4,NA,NA,0.0826,NA,0.36,3.7,0.5,NA,NA,0.4,NA,1,12,NA,64.8,NA,NA,1,NA,0

File: Data/Comp_colored_Slip.csv
"Sample","Site","Region","Glaze_or_slip_color","Ware","Provenance","Component","Al2O3","As2O3","BaO","CaO","Cl","CoO","Cr2O3","CuO","FeO","K2O","MgO","MnO","MoO3","Na2O","NiO2","P2O5","PbO","Sb2O3","SiO2","SnO2","SO3","TiO2","ZnO","Count"
"5149","Bust","Southern Afghanistan","","Slipware","Type A","Red Slip",14.2,NA,NA,3,0.38,NA,NA,NA,5.22,2.6,0.8,NA,NA,1.8,NA,NA,10,NA,62,NA,NA,NA,NA,0
"5155","Bust","Southern Afghanistan","","Slipware","Type A","Red Slip",14.2,NA,NA,0.997,NA,NA,NA,NA,5.38,2.59,0.897,NA,NA,1.2,NA,NA,13,NA,61.8,NA,NA,NA,NA,0
"5208","Bust","Southern Afghanistan","","Slipware","Type A","Red Slip",17.1,NA,NA,1.3,NA,NA,NA,NA,4.6,3.21,0.702,NA,NA,2.01,NA,NA,10,NA,60.2,NA,NA,0.903,NA,0
"5219","Laskhar-i Bazar","Southern Afghanistan","","Slipware","Type A","Red Slip",16,NA,NA,7.99,NA,NA,NA,NA,5.49,1.5,1.2,NA,NA,1.9,NA,NA,4,NA,60.9,NA,NA,0.999,NA,0
"5224","Laskhar-i Bazar","Southern Afghanistan","","Slipware","Type A","Red Slip",18.1,NA,NA,4.01,0.572,NA,NA,NA,7.23,2.21,1.12,NA,NA,0.542,NA,NA,NA,NA,65.2,NA,NA,1,NA,0
"5233","Laskhar-i Bazar","Southern Afghanistan","","Slipware","Type B","Red Slip",17.2,NA,NA,1.72,0.811,NA,NA,NA,7.3,1.72,1.42,NA,NA,1.83,NA,NA,9.13,NA,58.8,NA,NA,NA,NA,0
"Akhsiket 15/1.1","Akhsiket","Ferghana Valley","","Slipware",NA,"Red Slip",12,NA,NA,1.8,NA,NA,NA,NA,2.16,4.01,0.2,NA,NA,0.701,NA,NA,16.3,NA,62.8,NA,NA,0,NA,0
"Akhsiket 23/11a.2","Akhsiket","Ferghana Valley","","Slipware",NA,"Black Slip",9.25,NA,2.16,1.13,NA,NA,NA,NA,26.4,2.88,0.617,12.6,NA,0.308,NA,NA,8.43,NA,36,NA,NA,0.206,NA,0
"Akhsiket 23/11a.2","Akhsiket","Ferghana Valley","","Slipware",NA,"Red Slip",13.8,NA,0,1.12,NA,NA,NA,NA,13,3.96,0.913,3.35,NA,0,NA,NA,13.9,NA,48.9,NA,NA,1.12,NA,0
"Akhsiket 23/12.13","Akhsiket","Ferghana Valley","","Slipware",NA,"Olive Slip",10.4,NA,NA,1.71,NA,NA,0.994,NA,0.812,2.91,1,NA,NA,0.201,NA,NA,8.73,NA,71.9,NA,NA,1.3,NA,0
"Akhsiket 23/12.13","Akhsiket","Ferghana Valley","","Slipware",NA,"Red Slip",16.3,NA,NA,1.01,NA,NA,0.333,NA,4.89,5.04,0.504,NA,NA,0.705,NA,NA,6.85,NA,63.7,NA,NA,0.705,NA,0
"Akhsiket 23/13.3","Akhsiket","Ferghana Valley","","Slipware - Samanid",NA,"Black Slip",10.8,NA,NA,19.8,NA,NA,NA,NA,11.3,3.55,1.56,2.61,NA,1.67,NA,0.626,6.67,NA,40.1,NA,0.938,0.313,NA,0
"Akhsiket 23/14.4","Akhsiket","Ferghana Valley","","Slipware",NA,"Olive Slip",11.9,NA,NA,3.74,NA,NA,4.85,0,2,4.75,2.23,0,NA,0.91,NA,NA,4.75,NA,63.9,NA,NA,0.91,NA,0
"Akhsiket 23/15.1","Akhsiket","Ferghana Valley","","Slipware - Samanid",NA,"Red Slip",16.8,NA,NA,6.66,NA,NA,NA,NA,1.18,3.73,2.32,0,NA,0.908,NA,NA,6.86,NA,61.4,NA,NA,0.202,NA,0
"Akhsiket 23/16.1","Akhsiket","Ferghana Valley","","Slipware",NA,"Olive Slip",10.1,NA,NA,1.21,NA,NA,2.92,NA,3.09,2.73,1.31,NA,NA,0.202,NA,0,13.9,NA,64.5,NA,NA,0,NA,0
"Akhsiket 23/16.1","Akhsiket","Ferghana Valley","","Slipware",NA,"Red Slip",13.4,NA,NA,1.22,NA,NA,NA,NA,15.7,2.55,0,NA,NA,0.714,NA,0.51,21.8,NA,43.6,NA,NA,0.51,NA,0
"Akhsiket 23/2-8.17","Akhsiket","Ferghana Valley","","Slipware",NA,"Red Slip",20.7,NA,NA,7.23,NA,NA,NA,NA,4.88,2.11,1.1,0,NA,0.1,NA,NA,0,NA,62.6,NA,0.301,1,NA,0
"Akhsiket 24/23","Akhsiket","Ferghana Valley","","Monochrome",NA,"Black Slip",8.83,NA,NA,1.91,NA,NA,0.58,NA,1.26,5.02,0,1.1,NA,2.91,NA,NA,8.03,NA,69.7,NA,NA,0.703,NA,0
"Akhsiket 9/3.3","Akhsiket","Ferghana Valley","","Slipware",NA,"Red Slip",16.2,NA,NA,0.905,NA,NA,NA,NA,5.79,6.43,0.402,NA,NA,0.905,NA,NA,12.5,NA,56,NA,NA,0.905,NA,0
"BKH20-58-9","Bukhara","Transoxiana","","Slipware - Samanid","BUK","Brown Slip",14.4,NA,NA,0.845,NA,NA,NA,NA,14.4,4.02,0.514,2.74,NA,0.679,NA,0.992,17.2,NA,43.7,NA,NA,0.569,NA,0
"BKH20-58-9","Bukhara","Transoxiana","","Slipware - Samanid","BUK","Olive Slip",10.5,NA,NA,1.94,NA,NA,1.86,0.0436,1.62,5.46,0.488,0.392,NA,NA,NA,NA,12.9,NA,64.1,NA,NA,0.715,NA,0
"BKH20-93-15","Bukhara","Transoxiana","","Slipware - Samanid","BUK","Brown Slip",17.9,NA,NA,2.22,NA,NA,NA,NA,2.76,4.86,NA,NA,NA,0.597,NA,NA,20.7,NA,50,NA,NA,1.06,NA,0
"BKH20-95-2","Bukhara","Transoxiana","","Slipware - Samanid","N/A","Brown Slip",15.6,NA,NA,1.7,NA,NA,NA,NA,1.76,3.17,0.788,0.678,NA,0.485,NA,NA,23.5,NA,51.4,NA,NA,0.87,NA,0
"BKH20-99-9","Bukhara","Transoxiana","","Slipware - Samanid","BUK","Red Slip",16.9,NA,NA,1.66,NA,NA,NA,NA,7.58,4.33,0.161,NA,NA,0.866,NA,NA,24.3,NA,43.1,NA,NA,1,NA,0
"BKH21-210-2","Bukhara","Transoxiana","","Slipware - Samanid","BUK","Brown Slip",13.9,NA,NA,6.41,NA,NA,NA,NA,6.71,8.92,NA,2.35,NA,NA,NA,NA,14.7,NA,45.1,NA,NA,1.94,NA,0
"BKH21-210-29","Bukhara","Transoxiana","","Slipware - Samanid","N/A","Brown Slip",20.2,NA,NA,10.7,NA,NA,NA,NA,2.63,3.64,2.61,0.649,NA,1.17,NA,NA,7.69,NA,50.6,NA,NA,0.128,NA,0
"BKH22-138-an","Bukhara","Transoxiana","","Slipware - Samanid","BUK","Brown Slip",13.6,NA,NA,1.16,NA,NA,NA,0.951,9.39,4.21,0.66,6.37,NA,1.32,NA,NA,11.8,NA,50,NA,NA,0.563,NA,0
"BKH22-138-an","Bukhara","Transoxiana","","Slipware - Samanid","BUK","Red Slip",18.2,NA,NA,0.619,NA,NA,NA,0.674,6.3,4.41,0.647,NA,NA,1.23,NA,NA,12.5,NA,54.8,NA,NA,0.674,NA,0
"BKH22-222-y","Bukhara","Transoxiana","","Slipware - Samanid","BUK","Olive Slip",13.6,NA,NA,1.5,NA,NA,8.5,1.73,3.47,2.72,2.71,NA,NA,0.581,NA,0.393,21.9,NA,42.6,NA,NA,0.313,NA,0
"K027","Aspara","Chu Valley","Brown","Splashed","KAZ6","Brown Slip",23.2,NA,NA,0.281,NA,0.0119,0.0236,0.112,5.75,11.5,1.61,0.0543,NA,1.73,NA,0.0715,3.13,NA,52.6,0.000519,NA,NA,NA,5
"K070","Aktobe","Chu Valley","Black","Underglaze","KAZ2","Black Slip",7.52,NA,NA,0.626,NA,0.00916,0.0106,0.172,38.2,2.07,0.608,15.7,1.67e-05,0.596,NA,0.288,7.05,NA,27.2,0.000528,NA,NA,NA,5
"K124","Lower Barskhan","Talas Valley","Brown","Underglaze","TAZ - Group 3","Brown Slip",22.1,NA,NA,1.47,NA,NA,0.0146,0.00716,4.74,6.5,1.29,1.03,NA,1.8,NA,0.399,14.5,0.0283,45,0.00696,NA,1.2,NA,4
"K124","Lower Barskhan","Talas Valley","Red","Underglaze","TAZ - Group 3","Red Slip",9.3,NA,NA,0.53,NA,NA,0.0156,0,0.774,7.79,0.349,0.00563,NA,2.44,NA,0.0509,11.2,0.0303,67.3,0.000943,NA,0.184,NA,3
"K142","Tamdy","Tianshan Piedmont","Black","Underglaze","KAZ10","Black Slip",13.3,NA,NA,0.302,NA,NA,0.182,0.0253,0.476,3.47,0.691,0.01,NA,0.436,NA,0.0915,15.4,0.026,65.3,0.00442,NA,0.185,NA,5
"K142","Tamdy","Tianshan Piedmont","Red","Underglaze","KAZ10","Red Slip",27.2,NA,NA,0.749,NA,NA,0.0162,0.00443,7.85,4.4,0.508,0.0481,NA,0.71,NA,0.135,16.6,0.0213,41.2,0.0087,NA,0.531,NA,4
"K169","Merki","Chu Valley","Brown","Underglaze","KAZ12","Brown Slip",15.7,NA,NA,1.32,NA,NA,0.0215,0.0391,1.68,2.43,0.606,1.59,NA,0.661,NA,0.187,20.5,0.0196,55,0.00633,NA,0.254,NA,5
"K175","Taraz","Talas Valley","Olive","Underglaze","TAZ - Group 3","Olive Slip",9.66,NA,NA,0.673,NA,NA,1.36,0.0436,0.733,1.96,0.824,0.0184,NA,0.381,NA,0.0263,12,0.00475,72.2,0.00266,NA,0.154,NA,6
"K183","Taraz","Talas Valley","Black","Underglaze","KAZ11","Black Slip",4.17,NA,NA,0.623,NA,NA,1.17,0.013,0.593,1.51,0.819,0,NA,0.24,NA,0.106,3.91,0.00422,86.8,0.00654,NA,0.0501,NA,3
"K183","Taraz","Talas Valley","Brown","Underglaze","KAZ11","Brown Slip",11.1,NA,NA,15.9,NA,NA,0.0256,0.0235,11.9,1.91,0.758,0.595,NA,0.865,NA,11.6,15.8,0,29.3,0.00142,NA,0.191,NA,5
"K203","Aktobe","Chu Valley","Brown","Underglaze","KAZ2","Brown Slip",9.65,NA,NA,0.264,NA,NA,0.00503,0.0122,0.444,2.82,0.477,0.00547,NA,0.398,NA,0.0471,9.22,0.00634,76.3,0.00853,NA,0.355,NA,5
"Kuva 12","Kuva","Ferghana Valley","","Slipware",NA,"Brown Slip",11.8,NA,NA,4.51,NA,NA,NA,NA,2.07,4.31,1.4,NA,NA,0.501,NA,NA,15.5,NA,59.6,NA,NA,0.2,NA,0
"Kuva 20","Kuva","Ferghana Valley","","Slipware - Samanid",NA,"Olive Slip",7.3,NA,NA,0.4,NA,NA,0.165,0,0.72,2.4,0.6,NA,NA,0.1,NA,NA,11.4,NA,76.9,NA,NA,NA,NA,0
"TA12","Termez","Transoxiana","","Slipware","Local Group B","Black Slip",17.6,NA,NA,1.31,NA,NA,NA,NA,10.2,4.23,0.504,2.32,NA,1.31,NA,NA,17.6,NA,44.9,NA,NA,NA,NA,0
"TASH012","Tashkent","Chach","","Slipware - Samanid","TASH","Brown Slip",12.8,NA,NA,2.64,NA,NA,NA,NA,2.51,4.56,1.01,0.167,NA,0.826,NA,0.381,13,NA,62.1,NA,NA,0.0743,NA,0
"TASH013","Tashkent","Chach","","Slipware - Samanid","TASH","Brown Slip",12.8,NA,NA,2.26,NA,NA,NA,NA,15.2,5.38,0.261,1.44,NA,0.391,NA,0.13,14.5,NA,46.4,NA,NA,1.26,NA,0
"TASH021","Tashkent","Chach","","Slipware - Samanid","N/A","Red Slip",14.9,NA,NA,1.89,NA,NA,NA,NA,8.11,4.97,0.679,0.856,NA,1.01,NA,0.13,13.4,NA,53.2,NA,NA,0.911,NA,0
"TASH025","Tashkent","Chach","","Slipware - Samanid","TASH","Brown Slip",16.1,NA,NA,1.51,NA,NA,NA,NA,6.46,5.41,0.416,1.95,NA,1.12,NA,0.126,15.5,NA,50.8,NA,NA,0.696,NA,0
"TASH033","Tashkent","Chach","","Slipware - Samanid","TASH","Olive Slip",7.23,NA,NA,0.921,NA,NA,1.07,NA,0,2.02,0.895,1.05,NA,0.239,NA,NA,13.4,NA,71.2,NA,NA,1.98,NA,0
"TASH034","Tashkent","Chach","","Slipware - Samanid","N/A","Olive Slip",8.27,NA,NA,2.54,NA,NA,2.23,NA,0.666,2.84,1.12,NA,NA,0.603,NA,NA,15.6,NA,65.2,NA,NA,0.896,NA,0
"TASH034","Tashkent","Chach","","Slipware - Samanid","N/A","Red Slip",14.9,NA,NA,2.3,NA,NA,NA,NA,8.53,2.41,0.388,NA,NA,0.279,NA,NA,22.6,NA,48.1,NA,NA,0.433,NA,0
"TASH035","Tashkent","Chach","","Slipware - Samanid","N/A","Olive Slip",9.43,NA,NA,0.941,NA,NA,5.73,NA,0.758,3.75,0.86,NA,NA,NA,NA,NA,14.6,NA,63.3,NA,NA,0.654,NA,0
"TASH035","Tashkent","Chach","","Slipware - Samanid","N/A","Red Slip",15.5,NA,NA,1.98,NA,NA,0.92,NA,4.02,4.24,0.704,NA,NA,0.497,NA,1.57,19.7,NA,50.4,NA,NA,0.441,NA,0
"TASH042","Tashkent","Chach","","Slipware - Qarakhanid","TASH","Black Slip",9.11,NA,NA,0.956,NA,NA,3.28,NA,1.96,3.2,0.947,0.0273,NA,0.00911,NA,NA,12.7,NA,67.4,NA,NA,0.437,NA,0
"TASH046","Tashkent","Chach","","Slipware - Qarakhanid","N/A","Brown Slip",13.6,NA,NA,2.57,NA,NA,NA,0.694,1.42,2.79,0.712,0.0365,NA,0.457,NA,NA,16.1,NA,61.6,NA,NA,NA,NA,0
"TASH046","Tashkent","Chach","","Slipware - Qarakhanid","N/A","Olive Slip",8.66,NA,NA,0.868,NA,NA,NA,2.76,1.68,2.82,1.19,NA,NA,0.176,NA,NA,12,NA,69.6,NA,NA,0.212,NA,0
"TASH052","Tashkent","Chach","","Slipware - Samanid","N/A","Brown Slip",12.8,NA,NA,6.68,NA,NA,NA,NA,4.94,5.37,0.0486,2.76,NA,0.651,NA,0.515,14.4,NA,51.1,NA,NA,0.845,NA,0
"TASH058","Tashkent","Chach","","Splashed","N/A","Brown Slip",8.8,NA,NA,1.34,NA,NA,NA,NA,0.766,2.79,1.03,0.293,NA,0.503,NA,NA,12.7,NA,71.8,NA,NA,NA,NA,0
"TASH059","Tashkent","Chach","","Slipware - Samanid","TASH","Black Slip",13.8,NA,NA,3.78,NA,NA,NA,NA,12.2,5.82,0.755,1.94,NA,1.29,NA,2.24,5.18,NA,52.6,NA,NA,0.387,NA,0
"TASH064","Tashkent","Chach","","Slipware - Samanid","N/A","Black Slip",13.7,NA,NA,3.87,NA,NA,NA,NA,10.4,3.4,1.62,3.17,NA,0.827,NA,0.211,13.2,NA,49,NA,NA,0.662,NA,0
"TAZ001","Taraz","Talas Valley","","Slipware - Qarakhanid","TAZ - Group 3","Red Slip",14.9,NA,NA,2.26,NA,NA,0.345,NA,2.12,4.67,0.154,NA,NA,NA,NA,NA,16.2,NA,59.1,NA,NA,0.254,NA,0
"TAZ003","Taraz","Talas Valley","","Slipware - Qarakhanid","TASH","Brown Slip",12.2,NA,NA,2,NA,NA,0.119,NA,1.07,4.15,0.422,NA,NA,0.257,NA,NA,15,NA,64.8,NA,NA,NA,NA,0
"TS2","Termez","Transoxiana","","Underglaze","Imported","Black Slip",15.6,NA,NA,3.38,NA,NA,NA,NA,12.9,4.1,0.717,3.18,NA,1.54,NA,NA,10.2,NA,48.4,NA,NA,NA,NA,0
"Tashkent 10","Tashkent","Chach","","Slipware",NA,"Red Slip",15.3,NA,NA,0,NA,NA,0.333,NA,5.89,4.33,0.201,NA,NA,0.201,NA,NA,17.4,NA,56.3,NA,NA,0,NA,0
"Tashkent 18","Tashkent","Chach","","Slipware",NA,"Black Slip",8.71,NA,NA,10.4,NA,NA,NA,NA,11.9,3.85,0.304,1.11,NA,0.304,NA,1.93,9.52,NA,52,NA,NA,0,NA,0
"Tashkent 24","Tashkent","Chach","","Slipware",NA,"Black Slip",11.5,NA,NA,6.89,NA,NA,NA,NA,12.2,3.04,0.81,4.35,NA,0.81,NA,5.67,4.56,NA,49.2,NA,0.405,0.506,NA,0
"Tashkent 32","Tashkent","Chach","","Slipware",NA,"Olive Slip",7.69,NA,NA,0.809,NA,NA,4.51,NA,1.73,2.12,1.72,NA,NA,0,NA,1.11,10,NA,70.3,NA,NA,0,NA,0
"Tashkent 32","Tashkent","Chach","","Slipware",NA,"Red Slip",16.2,NA,NA,1.01,NA,NA,0.416,NA,5.71,4.02,0.604,NA,NA,0.101,NA,1.21,20.1,NA,49.2,NA,NA,1.41,NA,0

File: Data/glaze_data.csv
Sample,Site,Component,Ware,Incision,Glaze_or_slip_color,Provenance,PbO,SiO2,Al2O3,Na2O,MgO,CaO,FeO,K2O,TiO2,P2O5,SnO2,CuO,MnO,Cr2O3,Sb2O3,NiO2,Total
BKH20-58-9,Bukhara,Glaze,Samanid - Slipware,,Brown,BUK,54.47206124,37.95319594,4.142663913,0.398754045,0.692542716,0.669556346,0.626948001,0.775569537,0.058066545,0.039872209,,,0.101108622,,,,99.93033911
BKH20-58-9,Bukhara,Glaze,Samanid - Slipware,,Transparent,BUK,54.58220144,39.1834047,3.162549155,,,1.262950772,0.541264432,1.192867546,0.01462146,,,,,,,,99.9398595
BKH20-58-9,Bukhara,Glaze,Samanid - Slipware,,Olive,BUK,55.51530271,37.23736036,3.650511976,0.360424644,0.514913678,0.796516865,0.510537827,0.259750044,,0.454563686,,,0.378661542,0.264730248,,,99.94327358
BKH20-87-21,Bukhara,Glaze,Splashed,Y,Transparent,SAMK,51.07192979,38.8941,4.377991767,,0.295568234,2.992665074,1.261416804,0.966170926,,,,,,,,,99.8598426
BKH20-87-21,Bukhara,Glaze,Splashed,Y,Green,SAMK,51.5137143,39.46398315,3.468852153,0.47138256,0.579899394,1.345564316,0.787460666,0.421246542,,,,1.8604013,,,,,99.91250438
BKH20-93-15,Bukhara,Glaze,Samanid - Slipware,,Transparent,BUK,50.34799128,41.26475674,4.305840232,0.934413651,0.517286127,1.091163809,0.680136892,0.782840505,,,,,,,,,99.92442924
BKH20-93-15,Bukhara,Glaze,Samanid - Slipware,,Brown,BUK,50.49381134,39.10267446,3.614279376,0.591401273,0.218264273,1.252306626,2.100112234,1.37410032,,,,,1.019704318,,,,99.76665422
BKH20-94-2,Bukhara,Glaze,Splashed,Y,Transparent,N/A,37.59621693,43.47245272,6.387686922,0.8340621,0.460988545,5.156907893,1.730843755,2.29006598,,,1.878459203,,,,,,99.80768405
BKH20-94-2,Bukhara,Glaze,Splashed,Y,Green,N/A,46.86355747,37.26671391,5.519071595,0.61036178,0.353351989,2.732990308,1.530873351,1.497297253,,,0.743925794,2.711759523,,,,,99.82990297
BKH20-95-2,Bukhara,Glaze,Samanid - Slipware,,Brown,N/A,53.18880236,37.27587279,3.919192257,0.523514129,0.526935399,0.876864193,0.658750616,0.776178178,0.117816341,,,,2.062879233,,,,99.9268055
BKH20-95-2,Bukhara,Glaze,Samanid - Slipware,,Transparent,N/A,57.32636763,35.82154627,2.996992005,0.312310046,,1.196966776,0.504524886,1.6960261,0.089207972,,,,,,,,99.94394168
BKH20-99-9,Bukhara,Glaze,Samanid - Slipware,,Transparent,BUK,55.37809367,38.19772795,3.000898617,,,0.781457188,1.167824573,0.441508519,0.902731218,,,,,,,,99.87024174
BKH20-99-9,Bukhara,Glaze,Samanid - Slipware,,Red,BUK,55.97308314,36.82843802,4.009605215,0.284867456,0.525670058,0.665309328,0.929100639,0.063642273,0.617050486,,,,,,,,99.89676661
BKH21-210-19,Bukhara,Glaze,Samanid - Slipware,,Green,BUK A,52.31631066,37.85922414,4.040303095,0.984538694,0.685854036,0.652572582,0.702042973,0.858623071,0.337693223,0.262127248,,1.222705509,,,,,99.92199523
BKH21-210-2,Bukhara,Glaze,Samanid - Slipware,,Transparent,BUK,54.04661848,38.09859744,3.14023874,0.349296911,,1.475288683,0.678369118,2.002038981,0.134177306,,,,,,,,99.92462566
BKH21-210-2,Bukhara,Glaze,Samanid - Slipware,,Brown,BUK,55.24204629,36.26705444,3.50121448,0.669279436,0.470488027,1.104098239,1.038193145,1.260272035,,,,,0.331999134,,,,99.88464523
BKH21-210-29,Bukhara,Glaze,Samanid - Slipware,,Brown,BUK A,47.77788758,43.49878038,2.714524848,0.53138527,,0.576093682,1.679579543,1.720075224,0.263093013,,,,1.051960529,,,,99.81338007
BKH21-210-29,Bukhara,Glaze,Samanid - Slipware,,Transparent,BUK A,50.38388041,42.8145258,3.116533043,0.48489172,0.014549232,1.043465496,0.33868774,1.648725471,0.117109118,,,,,,,,99.96236803
BKH21-210-6,Bukhara,Glaze,Samanid - Slipware,,Brown,N/A,51.38161415,35.93521451,4.176380291,0.53205807,0.072726999,1.350011484,1.930011701,1.151690693,0.087808707,,,2.975500348,0.192537328,,,,99.78555428
BKH21-210-6,Bukhara,Glaze,Samanid - Slipware,,Green,N/A,52.12902867,38.01885321,4.027299043,0.319240803,,1.153667717,0.744930705,1.500395704,0.453686792,,,1.570127284,,,,,99.91722993
BKH22-006-g,Bukhara,Glaze,Splashed,Y,Brown,N/A,53.08002986,38.46832736,2.945658455,0.354185409,0.130716697,1.568619602,1.44256932,1.202754806,,,,0.64685303,,,,,99.83971454
BKH22-006-g,Bukhara,Glaze,Splashed,Y,Green,N/A,54.59143784,37.1051447,3.05263337,0.36493174,0.376532472,0.794257924,0.258461041,0.399757277,,,,3.028125746,,,,,99.97128211
BKH22-006-g,Bukhara,Glaze,Splashed,Y,Transparent,N/A,56.85718982,36.19185153,2.51287985,0.023903279,0.132327206,1.550728465,1.403298015,0.736952367,,,,0.366256737,0.068690747,,,,99.84407802
BKH22-060-u,Bukhara,Glaze,Splashed,,Transparent,N/A,36.60587207,49.19043678,4.71962421,1.261170706,0.541562865,2.605845848,0.897247818,2.923906905,,,,0.972287885,0.182350723,,,,99.90030581
BKH22-060-u,Bukhara,Glaze,Splashed,,Green,N/A,39.56615122,45.45055432,5.050843027,1.280150611,0.991574543,2.829849928,0.893885133,2.182063429,,,,1.508002539,0.147604692,,,,99.90067944
BKH22-123-l,Bukhara,Glaze,Lustreware,,White,N/A,12.20689016,60.13049689,2.36026251,6.013804439,2.071507339,6.117495145,,2.687089571,,0.143117076,8.269336865,,,,,,100
BKH22-138-al,Bukhara,Glaze,Samanid - Slipware,,Transparent,BUK,55.38556358,38.36182485,3.391322893,0.434560922,0.693536507,0.743664477,0.616636099,0.304375563,,,,,,,,,99.93148489
BKH22-138-al,Bukhara,Glaze,Samanid - Slipware,,Red,BUK,57.27971377,36.51413664,2.975502853,,,1.206364911,0.815087384,0.678261516,0.440367674,,,,,,,,99.90943475
BKH22-138-an,Bukhara,Glaze,Samanid - Slipware,,Brown,BUK,42.36105859,44.87915335,5.003913456,0.634128089,0.245590349,1.121422627,2.241973818,1.280282766,,,,0.599777422,1.383591358,,,,99.75089182
BKH22-138-an,Bukhara,Glaze,Samanid - Slipware,,Red,BUK,47.06422867,43.20729128,5.067189783,0.526463455,0.20149436,1.28724092,0.926938921,0.899118647,,,,0.717040761,,,,,99.8970068
BKH22-138-an,Bukhara,Glaze,Samanid - Slipware,,Transparent,BUK,49.26634583,43.62156207,3.555706022,0.53527161,0.357878436,1.570210897,0.244374772,0.821497616,,,,,,,,,99.97284725
BKH22-153-i,Bukhara,Glaze,Opaque,,Blue,BUK A,36.94633447,52.11580407,,3.79345302,,3.199310092,,1.377180681,,,2.567917663,,,,,,100
BKH22-184-ad,Bukhara,Glaze,Samanid - Slipware,,Brown,BUK,60.31139903,34.59960288,2.213594728,0.130612933,0.189896076,1.096937184,0.691417935,0.68971503,,,,,,,,,99.9231758
BKH22-184-ad,Bukhara,Glaze,Samanid - Slipware,,Yellow,BUK,60.9230649,34.42290655,2.051431293,,,1.083332267,0.595476769,0.857624136,,,,,,,,,99.93383592
BKH22-184-v,Bukhara,Glaze,Lustreware,,White,N/A,10.2444676,57.93676012,2.395847033,5.738203328,2.102738441,6.970100193,1.864727467,4.14595429,,,8.394009611,,,,,,99.79280808
BKH22-201-as,Bukhara,Glaze,Opaque,,Green,N/A,64.34472347,27.04751389,,,,3.076470976,,1.655378922,,,3.256640972,0.619271762,,,,,99.99999999
BKH22-201-as,Bukhara,Glaze,Opaque,,Yellow,N/A,64.83715766,28.61504131,2.19025411,0.240396517,0.147869063,1.746724727,1.032661524,0.644484185,,,0.339615856,0.033486027,0.057568867,,,,99.88525985
BKH22-201-au,Bukhara,Glaze,Opaque,,Green,N/A,63.65991702,29.63495981,1.86949514,0.727494861,0.447485614,1.258568727,0.231486669,0.433412576,,,,1.711458848,,,,,99.97427926
BKH22-201-au,Bukhara,Glaze,Opaque,,Brown,N/A,64.26007685,30.93267286,,0.858051633,0.150797633,1.908555958,,1.314496597,,,,,0.575348468,,,,100
BKH22-201-au,Bukhara,Glaze,Opaque,,Yellow,N/A,65.81681878,27.6100491,1.364172097,0.729923675,0.598639452,1.515324699,,0.761004242,,,1.604067952,,,,,,100
BKH22-222-y,Bukhara,Glaze,Samanid - Slipware,,Transparent,BUK,57.39867954,34.09764176,3.461410642,0.4938899,0.477390682,0.671338881,0.684743628,0.315257151,,0.379794414,,1.943770782,,,,,99.92391738
BKH22-222-y,Bukhara,Glaze,Samanid - Slipware,,Olive,BUK,57.7850445,33.73906365,2.911162095,0.525190475,0.381783061,1.003569466,0.216488621,0.853329951,0.916000405,,,1.463127889,,0.181185604,,,99.97594572
BKH22-266-ae,Bukhara,Glaze,Opaque,,Yellow,N/A,61.2253635,31.02098506,2.874997855,,,2.379509732,0.460694396,1.078197861,,,0.909063335,,,,,,99.94881174
BKH22-266-ae,Bukhara,Glaze,Opaque,,Green,N/A,65.71433296,27.02184682,2.031071418,,0.742745657,1.002718936,,,,,0.796081516,2.691202689,,,,,100
BKH22-266-e,Bukhara,Glaze,Opaque,,Blue,SAMK,29.39175494,44.41199843,3.30144289,3.197806426,1.292750154,4.099795658,0.786930119,2.315295014,,,6.748736565,4.366053133,,,,,99.91256333
BKH22-271-d,Bukhara,Glaze,Monochrome,,Green,N/A,53.81853785,35.22883881,4.033820505,0.648688886,0.638418682,1.836383081,0.90070187,0.526995139,,,,2.256239411,0.011297784,,,,99.89992202
Paykand-21,Paykend,Glaze,Monochrome,,Green,N/A,44.84205201,38.7732731,5.066415132,1.377511658,0.767652086,2.871941173,1.652129424,1.862282342,,,,2.569339399,0.033833753,,,,99.81643008
Paykand-21,Paykend,Glaze,Monochrome,,Green,N/A,54.35820404,34.52707876,2.258161345,0.501207447,0.32297585,3.914295097,,1.087755366,,,,2.726136046,,,,0.304186051,100
Paykand-24,Paykend,Glaze,Kiln Furniture,,Green,PAY 2,38.85951372,39.89398826,5.520680264,0.975827168,1.012446297,5.821185623,2.23339325,2.426999185,0.1891812,,,2.401937412,0.416692837,,,,99.75184522
Paykand-25,Paykend,Glaze,Monochrome,,Green,BUK,53.61834869,34.57733351,3.211033909,0.295209409,0.348642696,2.855908991,0.732690994,1.234635857,0.029232099,,,3.015553747,,,,,99.9185899
Paykand-31,Paykend,Glaze,Monochrome,,Green,N/A,43.19447805,33.14504612,4.828873053,0.902835042,0.584566536,5.99279388,2.233975219,4.225136313,0.705790591,,,3.938285752,,,,,99.75178056
Paykand-7,Paykend,Glaze,Monochrome,,Green,PAY 2,49.00754369,35.12697192,4.579400065,0.724690806,0.628449689,3.835143001,1.825854234,1.879139497,0.088229533,,,1.919624827,0.182080064,,,,99.79712733
TASH002,Tashkent,Glaze,Opaque,,White,TASH,8.780356914,64.54040883,4.071474414,5.177913072,1.398274866,6.030134326,1.326114103,5.078626214,,,3.449351267,,,,,,99.85265401
TASH002,Tashkent,Glaze,Opaque,,Green,TASH,15.15530384,60.83002436,4.063564836,6.402046819,1.486011327,3.76151231,0.807157574,3.238374484,,,1.137657419,3.028662872,,,,,99.91031584
TASH003,Tashkent,Glaze,Opaque,,Green,N/A,7.016504508,64.84535302,3.903537937,6.975075982,1.522656898,6.008917967,,5.299957015,,,0.716427448,3.711569223,,,,,100
TASH003,Tashkent,Glaze,Opaque,,White,N/A,7.677201282,70.61791998,4.606739339,6.825918142,1.555057526,4.198706821,,4.518456912,,,,,,,,,100
TASH004,Tashkent,Glaze,Opaque,,White,N/A,33.18578949,51.00493558,2.805207617,4.82871623,1.087868303,2.451759583,,2.027594182,,,2.608129018,,,,,,100
TASH004,Tashkent,Glaze,Opaque,,Brown,N/A,33.46883096,45.52357545,5.42243895,4.729467273,0.841540437,1.971024326,0.979499942,2.339826548,,,0.999721169,,3.615241624,,,,99.89116668
TASH004,Tashkent,Glaze,Opaque,,Green,N/A,39.87208677,41.82208046,3.060107421,3.52844341,0.69683884,2.988821997,0.698426916,2.288413704,,,2.556279464,2.410898031,,,,,99.92239701
TASH006,Tashkent,Glaze,Ishkor,,White,TASH,1.183829116,73.94734891,6.427944694,8.373027443,1.648092719,2.794561686,0.627128653,4.224721259,,,0.70366456,,,,,,99.93031904
TASH006,Tashkent,Glaze,Opaque,,Green,TASH,28.10086856,54.91317008,3.724283443,5.419787227,0.79546879,2.709146824,,2.15376349,,,,2.183511585,,,,,100
TASH008,Tashkent,Glaze,Samanid - Slipware,,Green,TASH,48.98092821,37.3504281,5.658728851,0.676802334,0.657322728,2.428015609,1.031444096,0.944364899,0.382120337,,,1.775239943,,,,,99.88539511
TASH008,Tashkent,Glaze,Samanid - Slipware,,Green,TASH,54.38587166,37.14473807,4.069530598,0.616209801,0.379033634,0.430518243,0.04524833,0.741286577,0.058671212,,,2.123864278,,,,,99.9949724
TASH011,Tashkent,Glaze,Samanid - Slipware,,Transparent,N/A,51.16479349,39.70415942,4.174108389,0.874463981,0.232599797,1.018090898,0.47378009,1.657954837,0.131641411,,,0.515765463,,,,,99.94735778
TASH011,Tashkent,Glaze,Samanid - Slipware,,Brown,N/A,53.80346331,35.20271178,3.702808226,0.487875632,,0.617580437,1.965118224,1.467463116,0.235659561,,,1.558075777,0.740897492,,,,99.78165355
TASH011,Tashkent,Glaze,Samanid - Slipware,,Green,N/A,57.29064409,36.17103544,2.517621376,0.392531428,,0.703774629,0.408771215,1.2330518,,,,1.237150999,,,,,99.95458098
TASH012,Tashkent,Glaze,Samanid - Slipware,,Transparent,N/A,42.25168686,46.39130443,6.823010982,0.685082584,0.931510521,0.773495903,0.344196648,1.761467998,,,,,,,,,99.96175593
TASH012,Tashkent,Glaze,Samanid - Slipware,,Brown,TASH,48.56607338,38.30531144,4.139090893,0.083348607,0.498033284,1.458413147,2.65970503,1.244941679,0.014738053,,,0.442287323,2.292534409,,,,99.70447725
TASH012,Tashkent,Glaze,Samanid - Slipware,,Green,TASH,54.11671531,32.88580623,4.105697271,0.409832686,0.652468418,1.288733613,1.254213535,1.518831604,,,,2.843188047,0.785156239,,,,99.86064295
TASH013,Tashkent,Glaze,Samanid - Slipware,,Transparent,TASH,50.13789399,40.77644325,4.573319272,0.456077817,0.517912016,0.789016264,1.283776711,0.595678652,0.086849117,0.337938274,,,0.302452797,,,,99.85735816
TASH013,Tashkent,Glaze,Samanid - Slipware,,Brown,TASH,50.4151747,40.30924467,3.59815927,,0.145528086,1.375257281,2.190719197,1.035992443,0.029284478,,,,0.657226651,,,,99.75658678
TASH017,Tashkent,Glaze,Samanid - Slipware,,Red,N/A,46.22879363,44.15741354,4.787037859,0.314709629,0.344141186,1.270380509,1.379701897,1.364521553,,,,,,,,,99.8466998
TASH017,Tashkent,Glaze,Samanid - Slipware,,Transparent,N/A,51.4586731,41.77850153,3.52663548,,,1.025112115,1.167197834,0.535829768,0.378361539,,,,,,,,99.87031137
TASH021,Tashkent,Glaze,Samanid - Slipware,,Brown,N/A,44.44984795,43.64080436,4.317566026,0.390954849,0.174893252,0.860813285,2.578486259,1.609233593,,,,,1.690901973,,,,99.71350155
TASH021,Tashkent,Glaze,Samanid - Slipware,,Transparent,N/A,44.77111326,46.51843732,4.774496399,0.178648684,,0.853013508,1.000480306,1.724195129,,,,,0.068450923,,,,99.88883553
TASH025,Tashkent,Glaze,Samanid - Slipware,,Transparent,TASH,51.39414128,41.03329833,3.480461705,0.400110866,,0.891707759,0.617847691,2.113782627,,,,,,,,,99.93135026
TASH025,Tashkent,Glaze,Samanid - Slipware,,Brown,TASH,51.97013452,41.07899747,3.331333909,0.496613388,0.043638472,0.36820412,0.767529993,1.363081052,0.33661757,,,,0.158568408,,,,99.9147189
TASH033,Tashkent,Glaze,Samanid - Slipware,,Transparent,TASH,53.09532906,40.03916637,4.127441806,0.373918903,0.388123867,0.594321962,0.54656376,0.542992241,0.231412725,,,,,,,,99.93927069
TASH033,Tashkent,Glaze,Samanid - Slipware,,Olive,TASH,54.67142164,38.49373617,3.647868792,0.166368137,0.248525058,0.740102081,0.646597892,0.700888432,0.264761258,,,,,0.347886336,,,99.9281558
TASH034,Tashkent,Glaze,Samanid - Slipware,,Red,N/A,51.79250488,41.97982621,2.984416933,,,0.959313331,1.273084684,0.637716722,0.231683405,,,,,,,,99.85854617
TASH034,Tashkent,Glaze,Samanid - Slipware,,Transparent,N/A,52.9598866,41.98512304,3.207755088,0.01185744,,0.590786295,0.418803162,0.720547588,0.058707113,,,,,,,,99.95346633
TASH034,Tashkent,Glaze,Samanid - Slipware,,Olive,N/A,53.26941214,41.5972326,2.884300149,,,0.500416408,0.71836756,0.640976491,0.130988072,,,,,0.178487971,,,99.92018139
TASH035,Tashkent,Glaze,Samanid - Slipware,,Olive,N/A,51.95062286,38.35939388,4.403347918,0.347761892,0.641730074,1.371714858,0.343036031,1.636743632,,0.413803488,,0.053823871,,0.439906387,,,99.96188489
TASH035,Tashkent,Glaze,Samanid - Slipware,,Transparent,N/A,55.52675117,37.66642218,3.925208191,0.431718047,0.545457879,0.617684796,0.534634557,0.37537368,,0.317345672,,,,,,,99.94059617
TASH035,Tashkent,Glaze,Samanid - Slipware,,Red,N/A,55.87418446,38.19191851,3.220308919,,0.160256133,0.725258951,0.180875658,0.497397417,,,,0.307925074,,0.821777586,,,99.97990271
TASH040,Tashkent,Glaze,Slipware - Qarakhanid,,Black,TASH,51.46435787,33.15094597,4.129833907,,0.191543315,2.063720354,6.997021934,0.770619221,,,,,,0.454510621,,,99.22255319
TASH040,Tashkent,Glaze,Slipware - Qarakhanid,,Yellow,TASH,53.233786,38.74573578,3.903665423,0.142210936,0.306161226,0.93489664,0.735330224,0.995502699,,,,0.550257471,0.3065032,0.064247058,,,99.91829666
TASH042,Tashkent,Glaze,Slipware - Qarakhanid,,Brown,TASH,56.71469592,37.08457275,3.111297716,0.310276582,0.616600801,0.631748301,0.558198983,0.34126242,,,,,,0.569324424,,,99.9379779
TASH042,Tashkent,Glaze,Slipware - Qarakhanid,,Yellow,TASH,61.59888316,33.2405038,2.960818437,0.346085602,0.411076556,0.743250211,0.193665279,0.277282027,0.103400678,,,,,0.103515888,,,99.97848164
TASH045,Tashkent,Glaze,Slipware - Qarakhanid,,Yellow,TASH,58.57211721,35.67662005,3.246768086,,0.177174564,0.921872712,0.51555002,0.654234823,0.074276392,,,,,0.104102812,,,99.94271667
TASH045,Tashkent,Glaze,Slipware - Qarakhanid,,Brown,TASH,59.20506047,34.77570156,3.481717304,0.311992054,0.47238849,0.709975393,0.630013977,0.343149208,,,,,,,,,99.92999846
TASH046,Tashkent,Glaze,Slipware - Qarakhanid,,Brown,N/A,55.69678036,36.22935053,4.00378936,0.059508227,,0.803005679,1.590568399,0.93594971,,,,0.276306566,0.228011367,,,,99.8232702
TASH046,Tashkent,Glaze,Slipware - Qarakhanid,,Yellow,N/A,56.91394391,37.31733582,4.160844334,0.058664852,0.562926537,0.267934667,0.28000468,0.178245975,,,,,,0.2289876,,,99.96888838
TASH046,Tashkent,Glaze,Slipware - Qarakhanid,,Olive,N/A,57.15287153,36.54624587,3.082711716,,1.023729911,0.715705672,0.431230148,0.329331097,,,,,,0.670259597,,,99.95208554
TASH051,Tashkent,Glaze,Samanid - Slipware,,Brown,TASH,39.61755128,44.55098385,6.786721187,1.051025329,0.915256599,3.799995881,1.431674227,1.466901031,,0.220815715,,,,,,,99.8409251
TASH051,Tashkent,Glaze,Samanid - Slipware,,Transparent,TASH,41.52549444,45.98759634,6.785957759,0.93239032,0.441167541,1.426918767,0.456436593,2.136466005,0.073979769,0.182877291,,,,,,,99.94928483
TASH051,Tashkent,Glaze,Samanid - Slipware,,Black,TASH,48.99078288,36.44414369,6.635401789,0.518132547,0.405625614,0.757841079,4.856118254,0.852385501,,,,,,,,,99.46043135
TASH052,Tashkent,Glaze,Samanid - Slipware,,Transparent,N/A,41.46807851,48.18085756,5.296414943,0.117347314,0.577447213,1.839282161,0.011201868,1.898080239,0.610045541,,,,,,,,99.99875535
TASH052,Tashkent,Glaze,Samanid - Slipware,,Brown,N/A,45.33476715,44.4751965,4.808722507,,,0.856603902,1.631808024,1.148346861,0.321030463,,,,1.242212615,,,,99.81868802
TASH058,Tashkent,Glaze,Splashed,Y,Transparent,Outlier,43.23689826,41.32974821,6.603287666,0.571022595,1.039081346,3.939136182,1.578498474,1.243829221,,0.283109348,,,,,,,99.8246113
TASH058,Tashkent,Glaze,Splashed,Y,Green,Outlier,55.51890838,36.4503915,2.19415924,0.203138758,0.279303653,1.227940498,0.307981725,0.565955884,,,,3.218000173,,,,,99.96577981
TASH058,Tashkent,Glaze,Splashed,Y,Brown,Outlier,58.12954553,35.33837147,1.806369873,,,1.523467936,1.002374322,0.362553169,,,,,1.72594279,,,,99.88862509
TASH059,Tashkent,Black Slip,Samanid - Slipware,,Black,TASH,5.115109193,51.89722596,13.57523379,1.275004437,0.744652245,3.72974346,12.07272476,5.743014131,0.382584662,2.211118372,,,1.912175273,,,,98.65858628
TASH059,Tashkent,Glaze,Samanid - Slipware,,Transparent,TASH,50.60756968,43.03517624,3.626751255,0.382889865,0.314023215,0.626269889,0.398730761,0.964285681,,,,,,,,,99.95569659
TASH060,Tashkent,Glaze,Samanid - Slipware,,Transparent,N/A,50.47842638,41.21616748,3.62528876,0.587809976,0.361564764,1.244701968,0.572340442,1.271203724,0.145514664,,,,,0.433388471,,,99.93640663
TASH060,Tashkent,Glaze,Samanid - Slipware,,Red,N/A,51.49906463,40.89625058,3.004385083,0.400414827,0.173856777,1.222445454,0.865643892,1.841756113,,,,,,,,,99.90381736
TASH064,Tashkent,Glaze,Samanid - Slipware,,Black,N/A,47.27171315,43.25520889,4.785426916,0.418044855,0.571425368,0.49419972,1.45214167,0.570749986,0.229974761,,,,0.789765629,,,,99.83865094
TASH064,Tashkent,Glaze,Samanid - Slipware,,Transparent,N/A,50.63819681,42.2037684,4.577149955,,0.158383447,0.72893276,0.279315657,0.84719975,0.536018153,,,,,,,,99.96896493
TAZ001,Taraz,Glaze,Slipware - Qarakhanid,,Red,TAZ,52.9595939,36.16325183,4.754028013,0.687650533,0.931983604,1.742113798,1.479737647,0.864483487,,,,,,0.252741906,,,99.83558472
TAZ001,Taraz,Glaze,Slipware - Qarakhanid,,Transparent,TAZ,57.05186105,35.62974171,3.44666503,,,1.619775982,0.81251722,0.866282333,0.482876999,,,,,,,,99.90972032
TAZ003,Taraz,Glaze,Slipware - Qarakhanid,,Brown,TASH,55.63839092,36.45554025,3.349658306,0.107002515,0.468037441,1.505599846,0.397225233,0.690601741,,,,0.67348124,,0.670326374,,,99.95586387
TAZ003,Taraz,Glaze,Slipware - Qarakhanid,,Red,TASH,59.11157176,33.52831013,4.714344428,,0.41228657,1.143004913,0.914048647,0.074872596,,,,,,,,,99.89843904
TAZ006,Taraz,Glaze,Slipware - Qarakhanid,,Brown,TASH,56.29205084,37.00135792,3.201185592,0.20221137,0.556057099,0.753155654,0.783471224,0.329519546,,,,0.187780186,,0.606158216,,,99.91294765
TAZ006,Taraz,Glaze,Slipware - Qarakhanid,,Yellow,TASH,58.77920739,35.40525044,3.192441385,0.095897292,0.206454111,0.995415958,0.537813283,0.621308345,,,,,,,0.106454772,,99.94024298
