Repository: ck645/Central_Asia_islamic_ceramics

## Overview

The script [**Bukhara_and_Tashkent_paste_analysis.R**](Scripts/Bukhara_and_Tashkent_paste_analysis.R) performs the following tasks:

*Data Import and Cleaning* the raw compositional data from [**paste_compositional_data**](Data/paste_compositional_data.csv) obtained through Neutron Activation Analysis at the University of Missouri Research Reactor. The samples' 'NAA Group' assignments were initially determined through analysis of 31 elements, using biplots, principal component analysis (PCA), hierarchical clustering, and group membership validation through Mahalanobis distance calculations based on principal components.

File: Data/slip_data.csv
Sample,Site,Ware,Provenance,Component,Glaze_or_slip_color,Pb,Si,Al,Na,Mg,Ca,Fe,K,Ti,P,Cu,Mn,Cr,Sn,PbO,SiO2,Al2O3,Na2O,MgO,CaO,FeO,K2O,TiO2,P2O5,CuO,MnO,Cr2O3,SnO2
BKH20-58-9,Bukhara,Samanid - Slipware,BUK,Brown Slip,,17.35,22.26,8.28,0.55,0.34,0.66,12.19,3.64,0.37,0.47,,2.31,,,18.69,47.62,15.64,0.74,0.56,0.92,15.68700016,4.38,0.62,1.08,,2.98,,
BKH20-58-9,Bukhara,Samanid - Slipware,BUK,Olive Slip,,13.78,34.34,6.36,0,0.34,1.59,1.45,5.2,0.49,0,0.04,0.35,1.46,,14.84,73.47,12.02,,0.56,2.22,1.863000019,6.26,0.82,,0.05,0.45,2.13,
BKH20-58-9,Bukhara,Samanid - Slipware,BUK,White Slip,,10.9,28.03,12.91,0.5,0.84,3.75,0.68,4.28,0.38,0.15,,,,,11.74,59.97,24.39,0.67,1.39,5.25,0.873000009,5.16,0.63,0.34,,,,
BKH20-87-21,Bukhara,Splashed,SAMK,White Slip,,9.95,34.04,5.55,0.43,0.51,1.68,0.89,3.66,,,0,,,,10.72,72.82,10.49,0.58,0.85,2.35,1.143000011,4.41,,,,,,
BKH20-87-21,Bukhara,Splashed,SAMK,White Slip,Upper     ,7.96,35.64,5.02,0.25,0.52,1.89,2.2,3.92,,,0.11,0.64,,,8.57,76.25,9.48,0.34,0.86,2.64,2.835000028,4.72,,,0.14,0.83,,
BKH20-87-21,Bukhara,Splashed,SAMK,White Slip,Lower,2.67,22.86,6.83,0.67,2.66,12.97,5.33,2.17,,,0.01,0.37,,,2.88,48.91,12.9,0.9,4.41,18.15,6.858000069,2.61,,,0.01,0.48,,
BKH20-93-15,Bukhara,Samanid - Slipware,BUK,Brown Slip,,21.2,25.84,10.45,0.49,0,1.75,2.37,4.46,0.7,,,0,,,22.84,55.28,19.74,0.66,,2.45,3.051000031,5.37,1.17,,,,,
BKH20-93-15,Bukhara,Samanid - Slipware,BUK,White Slip,,23.87,26.58,10.95,0.89,0.36,1.53,1.77,2.93,0,,,,,,25.71,56.86,20.69,1.2,0.6,2.14,2.277000023,3.53,,,,,,
BKH20-94-2,Bukhara,Splashed,unassigned,White Slip,,16.9,28.93,9.31,0.66,0.38,1.25,1.3,4.3,,,0.43,,,1.52,18.2,61.89,17.59,0.89,0.63,1.75,1.674000017,5.18,,,0.54,,,1.93
BKH20-95-2,Bukhara,Splashed,unassigned,Brown Slip,,23.83,26.22,9.04,0.39,0.52,1.33,1.5,2.87,0.57,,,0.57,,,25.67,56.09,17.08,0.53,0.86,1.86,1.926000019,3.46,0.95,,,0.74,,
BKH20-95-2,Bukhara,Splashed,unassigned,White Slip,,25.34,26.55,8.78,0.44,0.46,1.32,0.9,3.6,0.38,,,0,,,27.3,56.8,16.59,0.59,0.76,1.85,1.161000012,4.34,0.63,,,,,
BKH20-99-9,Bukhara,Samanid - Slipware,BUK,Red Slip,,25.29,22.59,10.04,0.72,0.11,1.33,6.6,4.03,0.67,,,,,,27.24,48.33,18.97,0.97,0.18,1.86,8.496000085,4.85,1.12,,,,,
BKH20-99-9,Bukhara,Samanid - Slipware,BUK,White Slip,Lower,10.67,33.03,11.02,0.31,0.16,1.46,1.68,3.87,0.52,,,,,,11.49,70.66,20.82,0.42,0.27,2.04,2.160000022,4.66,0.87,,,,,
BKH20-99-9,Bukhara,Samanid - Slipware,BUK,White Slip,Upper     ,21.37,31.72,9.5,0.31,0.25,0.61,1.46,2.31,0.19,,,,,,23.02,67.86,17.95,0.42,0.41,0.85,1.881000019,2.78,0.32,,,,,
BKH21-210-2,Bukhara,Samanid - Slipware,BUK,Brown Slip,,13.84,21.44,7.45,0,0,4.65,5.3,7.52,1.18,,,1.85,,,14.91,45.87,14.08,,,6.51,6.822000068,9.06,1.97,,,2.39,,
BKH21-210-2,Bukhara,Samanid - Slipware,BUK,White Slip,,20.45,27.81,8.75,0.6,0.4,1.47,1.03,4.37,0.3,,,0.11,,,22.03,59.5,16.53,0.81,0.66,2.06,1.323000013,5.26,0.5,,,0.14,,
BKH21-210-29,Bukhara,Samanid - Slipware,N/A,Brown Slip,,7.26,24.06,10.85,0.88,1.6,7.81,2.08,3.07,0.08,,,0.51,,,7.82,51.47,20.5,1.19,2.65,10.93,2.673000027,3.7,0.13,,,0.66,,
BKH21-210-29,Bukhara,Samanid - Slipware,N/A,White Slip,,9.27,27.14,10.54,0.79,1.63,7.64,0.67,3.13,0.12,,,0.05,,,9.99,58.06,19.91,1.06,2.7,10.69,0.864000009,3.77,0.2,,,0.06,,
BKH22-006-g,Bukhara,Splashed,N/A,White Slip,Lower,12.08,36.83,5.29,0.39,0.74,1.15,0.57,3.45,,,0.61,0.03,,,13.01,78.79,10,0.53,1.23,1.61,0.729000007,4.16,,,0.76,0.04,,
BKH22-006-g,Bukhara,Splashed,N/A,White Slip,,14.15,37.05,4.46,0.31,0.76,1.24,0.64,2.54,,,0.72,0.02,,,15.24,79.26,8.43,0.42,1.26,1.74,0.828000008,3.06,,,0.9,0.03,,
BKH22-006-g,Bukhara,Splashed,N/A,White Slip,,10.83,37.56,4.72,0.17,0.37,1.06,0.43,3.57,,,1.4,0.51,,,11.67,80.35,8.92,0.23,0.61,1.48,0.549000005,4.3,,,1.75,0.66,,
BKH22-006-g,Bukhara,Splashed,N/A,White Slip,,12.02,38.83,4.02,0.18,0.33,1.03,0.59,2.66,,,0.15,0,,,12.95,83.07,7.6,0.24,0.55,1.44,0.756000008,3.2,,,0.19,,,
BKH22-060-u,Bukhara,Splashed,unassigned,White Slip,,3.83,28.26,8.58,2.25,0.65,3.04,1.47,5.26,,,0.13,0,,,4.13,60.46,16.21,3.03,1.08,4.25,1.890000019,6.34,,,0.16,,,
BKH22-060-u,Bukhara,Splashed,unassigned,White Slip,Lower,4.12,24.69,8.55,1.51,2.77,11.72,3.64,1.81,,,0,0.02,,,4.44,52.82,16.15,2.04,4.59,16.4,4.680000047,2.18,,,,0.03,,
BKH22-060-u,Bukhara,Splashed,unassigned,White Slip,,4.18,24.78,7.91,1.35,2.81,9.92,3.77,2.24,,,0.23,0.32,,,4.5,53.01,14.95,1.82,4.66,13.88,4.851000049,2.7,,,0.29,0.41,,
BKH22-138-al,Bukhara,Samanid - Slipware,BUK,White Slip,,9.91,28.96,12,1.48,0.59,1.43,1.1,4.99,0.38,,,,,,10.68,61.96,22.67,1.99,0.98,2,1.413000014,6.01,0.63,,,,,
BKH22-138-an,Bukhara,Samanid - Slipware,BUK,Brown Slip,,11.26,24.07,7.44,1.01,0.41,0.86,7.52,3.6,0.35,,0.78,5.09,,,12.13,51.49,14.06,1.36,0.68,1.2,9.675000097,4.34,0.58,,0.98,6.57,,
BKH22-138-an,Bukhara,Samanid - Slipware,BUK,Red Slip,,12.54,27.7,10.43,0.99,0.42,0.48,5.3,3.96,0.44,,0.58,,,,13.51,59.26,19.71,1.33,0.7,0.67,6.822000068,4.77,0.73,,0.73,,,
BKH22-138-an,Bukhara,Samanid - Slipware,BUK,White Slip,Lower,11.77,32.6,9.04,0.96,0.41,2.78,0.59,3.24,,,,,,,12.68,69.74,17.08,1.29,0.68,3.89,0.756000008,3.9,,,,,,
BKH22-138-an,Bukhara,Samanid - Slipware,BUK,White Slip,Upper     ,13.22,33.15,8.13,0.57,0.31,1.82,0.64,4.48,,,,,,,14.24,70.92,15.36,0.77,0.51,2.55,0.828000008,5.4,,,,,,
BKH22-184-ad,Bukhara,Samanid - Slipware,BUK,White Slip,,26.21,26.3,10.12,0.42,0.25,1.06,1.04,3.68,,0,,,0.01,,28.23,56.27,19.12,0.57,0.41,1.48,1.341000013,4.43,,,,,0.01,
BKH22-184-ad,Bukhara,Samanid - Slipware,BUK,White Slip,Lower,16.63,26.89,12.35,0.99,0.45,1.48,1.34,5.01,,,,,0.04,,17.91,57.53,23.33,1.33,0.75,2.07,1.728000017,6.04,,,,,0.06,
BKH22-184-ad,Bukhara,Samanid - Slipware,BUK,White Slip,,26.9,21.62,9.66,0.24,0.08,2.82,2.13,3.98,,,,,0,,28.98,46.25,18.25,0.32,0.13,3.95,2.745000027,4.79,,,,,,
BKH22-222-y,Bukhara,Samanid - Slipware,BUK,Olive Slip,,22.76,22.29,8.03,0.48,1.83,1.2,3.02,2.52,0.21,0.19,1.55,0,6.51,,24.52,47.69,15.17,0.65,3.03,1.68,3.888000039,3.04,0.35,0.44,1.94,,9.51,
BKH22-222-y,Bukhara,Samanid - Slipware,BUK,White Slip,Lower,13.17,30.54,9.69,0.61,0.47,1.83,2.85,4.15,0.08,0.42,0.87,,,,14.19,65.34,18.31,0.82,0.78,2.56,3.663000037,5,0.13,0.96,1.09,,,
BKH22-222-y,Bukhara,Samanid - Slipware,BUK,White Slip,Upper     ,20.29,29.7,9.44,0.44,0.25,1.21,1.6,3.39,0.45,0.2,1.55,,,,21.86,63.54,17.84,0.59,0.41,1.69,2.061000021,4.08,0.75,0.46,1.94,,,
TASH008,Tashkent,Samanid - Slipware,TASH,White Slip,,17.45,33.64,7.67,0.57,0.45,0.86,0.89,2.83,0.39,,0.19,,,,18.8,71.97,14.49,0.77,0.75,1.2,1.143000011,3.41,0.65,,0.24,,,
TASH012,Tashkent,Samanid - Slipware,TASH,Brown Slip,,12.96,31.26,7.29,0.66,0.66,2.03,2.1,4.08,0.05,0.18,0,0.14,,,13.96,66.88,13.77,0.89,1.09,2.84,2.700000027,4.91,0.08,0.41,,0.18,,
TASH012,Tashkent,Samanid - Slipware,TASH,White Slip,,13.33,34.94,7.51,0.37,0.6,1.5,0.99,2.76,0.18,0.18,,,,,14.36,74.75,14.19,0.5,0.99,2.1,1.278000013,3.32,0.3,0.41,,0,,
TASH013,Tashkent,Samanid - Slipware,TASH,Brown Slip,,14.43,23.29,7.25,0.31,0.17,1.73,12.66,4.79,0.81,0.06,,1.2,,,15.54,49.83,13.7,0.42,0.28,2.42,16.29000016,5.77,1.35,0.14,,1.55,,
TASH013,Tashkent,Samanid - Slipware,TASH,White Slip,,12.66,33.21,7.49,0.58,0.68,1.12,0.9,3.22,0.43,0.19,,,,,13.64,71.05,14.15,0.78,1.13,1.57,1.161000012,3.88,0.72,0.44,,0,,
TASH013,Tashkent,Samanid - Slipware,TASH,White Slip,Not under glaze,8.72,35.01,7.54,0.32,0.59,1.6,1.31,3.25,0.19,0.33,,0,,,9.39,74.9,14.25,0.43,0.98,2.24,1.683000017,3.91,0.32,0.76,,0,,
TASH021,Tashkent,Samanid - Slipware,N/A,Red Slip,,13.36,26.74,8.45,0.81,0.44,1.45,6.78,4.43,0.59,0.06,,0.71,,,14.39,57.21,15.97,1.09,0.73,2.03,8.721000087,5.34,0.98,0.14,,0.92,,
TASH021,Tashkent,Samanid - Slipware,N/A,White Slip,Lower,9.06,29.34,9.06,0.91,0.48,3.22,0.81,4.34,0.39,0.11,,0.12,,,9.76,62.77,17.12,1.23,0.8,4.51,1.04400001,5.23,0.65,0.25,,0.15,,
TASH021,Tashkent,Samanid - Slipware,N/A,White Slip,,14.26,27.11,10.14,1.03,0.5,2.93,0.34,3.94,0.3,0.67,,0,,,15.36,58,19.16,1.39,0.83,4.1,0.441000004,4.75,0.5,1.54,,,,
TASH025,Tashkent,Samanid - Slipware,TASH,Brown Slip,,15.87,26.26,9.43,0.92,0.28,1.19,5.55,4.97,0.46,0.06,,1.67,,,17.1,56.18,17.82,1.24,0.46,1.67,7.146000071,5.99,0.77,0.14,,2.16,,
TASH025,Tashkent,Samanid - Slipware,TASH,White Slip,Lower,8.41,29.36,11.63,1.35,0.73,2.09,0.78,5.27,0.31,0,,,,,9.06,62.81,21.97,1.82,1.21,2.92,1.00800001,6.35,0.52,,,,,
TASH025,Tashkent,Samanid - Slipware,TASH,White Slip,Upper     ,18.58,29.54,11.34,0.52,0.88,1.58,0.21,3.72,0.31,0.09,,,,,20.01,63.2,21.43,0.7,1.46,2.21,0.270000003,4.48,0.52,0.21,,,,
TASH033,Tashkent,Samanid - Slipware,TASH,Olive Slip,,14.04,37.57,4.32,0.2,0.61,0.74,,1.89,1.34,,,0.92,0.83,,15.12,80.38,8.16,0.27,1.01,1.04,0,2.28,2.24,,,1.19,1.21,
TASH033,Tashkent,Samanid - Slipware,TASH,White Slip,Lower,13.39,33.11,8.61,0.64,0.77,0.11,0.76,1.99,0,4.15,,,,,14.42,70.83,16.27,0.86,1.28,0.15,0.98100001,2.4,,9.51,,,,
TASH033,Tashkent,Samanid - Slipware,TASH,White Slip,Upper     ,14.83,37.82,5.12,0.23,0.48,1.22,0.59,2.96,0.37,,,,,,15.98,80.91,9.67,0.31,0.8,1.71,0.756000008,3.57,0.62,,,,,
TASH034,Tashkent,Samanid - Slipware,N/A,Olive Slip,,15.86,33.34,4.79,0.49,0.74,1.99,0.57,2.58,0.59,,,,1.67,,17.08,71.33,9.05,0.66,1.23,2.78,0.729000007,3.11,0.98,,,,2.44,
TASH034,Tashkent,Samanid - Slipware,N/A,Red Slip,,23.32,24.93,8.77,0.23,0.26,1.82,7.35,2.22,0.29,,,,,,25.12,53.33,16.57,0.31,0.43,2.55,9.459000095,2.67,0.48,,,,,
TASH034,Tashkent,Samanid - Slipware,N/A,White Slip,,10.04,36.73,5.83,0.3,0.29,0.9,0.85,2.53,0.39,,,,,,10.82,78.58,11.02,0.4,0.48,1.26,1.098000011,3.05,0.65,,,,,
TASH034,Tashkent,Samanid - Slipware,N/A,White Slip,,13.15,33.9,6.66,0.5,0.61,1.19,0.67,3.15,0.36,,,,0.57,,14.17,72.52,12.58,0.67,1.01,1.67,0.864000009,3.79,0.6,,,,0.83,
TASH034,Tashkent,Samanid - Slipware,N/A,White Slip,,15.35,33.89,6.93,0.53,0.51,1.21,0.8,3.49,0,,,,,,16.54,72.5,13.09,0.71,0.85,1.69,1.02600001,4.2,,,,,,
TASH035,Tashkent,Samanid - Slipware,N/A,Olive Slip,,15.13,33.01,5.57,0,0.58,0.75,0.66,3.48,0.44,0,0,,4.38,,16.3,70.62,10.52,,0.96,1.05,0.846000008,4.19,0.73,,,,6.4,
TASH035,Tashkent,Samanid - Slipware,N/A,Red Slip,,19.49,25.11,8.75,0.39,0.45,1.51,3.33,3.75,0.28,0.73,0,,0.67,,20.99,53.72,16.53,0.53,0.75,2.11,4.284000043,4.52,0.47,1.67,,,0.98,
TASH035,Tashkent,Samanid - Slipware,N/A,White Slip,Lower,3.94,33.93,8.83,0.16,0.48,4.52,1.11,2.83,0.28,0.5,0,,0.07,,4.24,72.59,16.68,0.22,0.8,6.32,1.431000014,3.41,0.47,1.15,,,0.1,
TASH035,Tashkent,Samanid - Slipware,N/A,White Slip,,5,33.45,9.7,0.3,0.76,5.13,1.18,2.24,0.1,0.78,0,,0.15,,5.39,71.56,18.33,0.4,1.26,7.18,1.521000015,2.7,0.17,1.79,,,0.22,
TASH035,Tashkent,Samanid - Slipware,N/A,White Slip,,5.71,34.22,9.01,0.35,0.83,4.89,1.09,2.51,0.18,0.61,0.06,,0,,6.15,73.21,17.02,0.47,1.38,6.84,1.404000014,3.02,0.3,1.4,0.08,,,
TASH040,Tashkent,Slipware - Qarakhanid,TASH,White Slip,,14.05,31.75,5.45,0.31,0.39,4.02,1.69,2.85,,0.84,,,0.04,,15.13,67.92,10.3,0.42,0.65,5.62,2.178000022,3.43,,1.92,,,0.06,
TASH040,Tashkent,Slipware - Qarakhanid,TASH,White Slip,,16.7,34.44,5.74,0.17,0.41,2.08,1.31,3.9,,,0.73,0.26,0.01,,17.99,73.68,10.85,0.23,0.68,2.91,1.683000017,4.7,,,0.91,0.34,0.01,
TASH040,Tashkent,Slipware - Qarakhanid,TASH,White Slip,Not under glaze,10.73,35.89,6.77,0.41,0.57,1.71,1.07,1.69,0.58,,,,,,11.56,76.78,12.79,0.55,0.95,2.39,1.377000014,2.04,0.97,,,,,
TASH042,Tashkent,Slipware - Qarakhanid,TASH,Black Slip,,12.9,34.61,5.29,0.01,0.63,0.75,1.67,2.91,0.29,,,0.02,2.46,,13.9,74.04,10,0.01,1.04,1.05,2.151000022,3.51,0.48,,,0.03,3.6,
TASH042,Tashkent,Slipware - Qarakhanid,TASH,White Slip,,18.91,33.06,6.02,0.38,0.28,0.7,1.43,1.43,0.31,,,,0.14,,20.37,70.73,11.37,0.51,0.46,0.98,1.836000018,1.72,0.52,,,,0.2,
TASH045,Tashkent,Slipware - Qarakhanid,TASH,White Slip,,16.6,33.64,5.78,0.28,0.51,0.65,0.66,1.39,,,,0.11,0.08,,17.88,71.97,10.92,0.38,0.85,0.91,0.846000008,1.67,,,,0.14,0.12,
TASH045,Tashkent,Slipware - Qarakhanid,TASH,White Slip,,20.12,32.13,7.69,0.33,0.61,0.9,1.03,1.77,0.29,,,,0,,21.67,68.74,14.53,0.44,1.01,1.26,1.323000013,2.13,0.48,,,,,
TASH046,Tashkent,Slipware - Qarakhanid,N/A,Brown Slip,,16.4,31.51,7.9,0.37,0.47,2.01,1.21,2.53,,,0.61,0.03,0,,17.67,67.41,14.93,0.5,0.78,2.81,1.557000016,3.05,,,0.76,0.04,,
TASH046,Tashkent,Slipware - Qarakhanid,N/A,Olive Slip,,12.06,35.23,4.96,0.14,0.78,0.67,1.41,2.53,0.14,,2.39,,,,12.99,75.37,9.37,0.19,1.29,0.94,1.818000018,3.05,0.23,,2.99,,,
TASH046,Tashkent,Slipware - Qarakhanid,N/A,White Slip,,15.27,33.77,6.72,0.52,0.42,0.83,1.4,2.36,,,0.28,0,0,,16.45,72.25,12.7,0.7,0.7,1.16,1.800000018,2.84,,,0.35,,,
TASH051,Tashkent,Samanid - Slipware,TASH,White Slip,,24.74,20.52,8.94,0.56,0.43,10.89,0.93,1.98,0,0.09,,,,,26.65,43.9,16.89,0.75,0.71,15.24,1.197000012,2.39,,0.21,,,,
TASH051,Tashkent,Samanid - Slipware,TASH,White Slip,Lower,22.51,30.31,7.57,0.16,0.41,2.22,1.08,1.91,0.29,0.44,,,,,24.25,64.84,14.3,0.22,0.68,3.11,1.386000014,2.3,0.48,1.01,,,,
TASH051,Tashkent,Samanid - Slipware,TASH,White Slip,,13.38,30.47,10.01,0.86,0.37,0.98,1.44,3.09,0.4,0.36,,,,,14.41,65.19,18.91,1.16,0.61,1.37,1.854000019,3.72,0.67,0.82,,,,
TASH052,Tashkent,Samanid - Slipware,N/A,Brown Slip,,13.72,24.56,6.96,0.5,0.03,4.91,3.95,4.59,0.52,0.23,,2.2,,,14.78,52.54,13.15,0.67,0.05,6.87,5.085000051,5.53,0.87,0.53,,2.84,,
TASH052,Tashkent,Samanid - Slipware,N/A,White Slip,,10.61,28.65,9.72,0.5,1.85,4.8,0.47,2.62,1.69,0.15,,0,,,11.43,61.29,18.37,0.67,3.07,6.72,0.603000006,3.16,2.82,0.34,,,,
TASH058,Tashkent,Splashed,unassigned,Brown Slip,,12.85,36.7,5.09,0.41,0.68,1.05,0.65,2.53,,,,0.25,,,13.84,78.51,9.62,0.55,1.13,1.47,0.837000008,3.05,,,,0.32,,
TASH058,Tashkent,Splashed,unassigned,White Slip,,11.42,36.75,5.37,0.3,0.63,0.99,0.6,3,,,0,0.02,,,12.3,78.62,10.15,0.4,1.04,1.39,0.774000008,3.61,,,,0.03,,
TASH059,Tashkent,Samanid - Slipware,TASH,Black Slip,,4.97,25.39,7.52,0.99,0.47,2.79,9.82,4.99,0.24,1.01,,1.55,,,5.35,54.32,14.21,1.33,0.78,3.9,12.63600013,6.01,0.4,2.31,,2,,
TASH059,Tashkent,Samanid - Slipware,TASH,Black Slip,,4.97,25.39,7.52,0.99,0.47,2.79,9.82,4.99,0.24,1.01,,1.55,,,5.35,54.32,14.21,1.33,0.78,3.9,12.63600013,6.01,0.4,2.31,,2,,
TASH059,Tashkent,Samanid - Slipware,TASH,White Slip,Lower,5.74,33.34,9.69,0.33,0.42,2.07,0.25,4.77,,,,,,,6.18,71.33,18.31,0.44,0.7,2.9,0.324000003,5.75,,,,,,
TASH059,Tashkent,Samanid - Slipware,TASH,White Slip,,13.7,34.1,7.84,0.26,0.22,1.42,1.26,3.64,,,,,,,14.76,72.95,14.81,0.35,0.36,1.99,1.620000016,4.38,,,,,,
TASH059,Tashkent,Samanid - Slipware,TASH,White Slip,,13.7,34.1,7.84,0.26,0.22,1.42,1.26,3.64,,,,,,,14.76,72.95,14.81,0.35,0.36,1.99,1.620000016,4.38,,,,,,
TASH064,Tashkent,Samanid - Slipware,N/A,Black Slip,,13.31,24.91,7.87,0.67,1.06,3.01,8.8,3.07,0.43,0.1,,2.67,,,14.34,53.29,14.87,0.9,1.76,4.21,11.32200011,3.7,0.72,0.23,,3.45,,
TASH064,Tashkent,Samanid - Slipware,N/A,White Slip,Lower,7.12,22.35,8.12,0.33,0.03,1.04,12.97,2.38,1.13,0,,7.75,,,7.67,47.81,15.34,0.44,0.05,1.46,16.68600017,2.87,1.89,,,10.01,,
TASH064,Tashkent,Samanid - Slipware,N/A,White Slip,,17.32,25.79,15.47,0.68,0.34,0.78,0.75,2.38,0.5,0.29,,0.24,,,18.66,55.17,29.23,0.92,0.56,1.09,0.96300001,2.87,0.83,0.66,,0.31,,
TAZ001,Taraz,Slipware - Qarakhanid,TAZ,Red Slip,,16.58,30.43,8.67,0,0.1,1.78,1.81,4.27,0.17,,,,0.26,,17.86,65.1,16.38,,0.17,2.49,2.331000023,5.14,0.28,,,,0.38,
TAZ001,Taraz,Slipware - Qarakhanid,TAZ,White Slip,,25.4,26.5,6.73,0.71,0.97,2.11,1.4,1.82,0.42,,,,0.37,,27.36,56.69,12.72,0.96,1.61,2.95,1.800000018,2.19,0.7,,,,0.54,
TAZ001,Taraz,Slipware - Qarakhanid,TAZ,White Slip,Lower,29.32,27.36,9.09,0.15,0.44,1.47,1.15,2.48,0,,,,0.54,,31.58,58.53,17.18,0.2,0.73,2.06,1.476000015,2.99,,,,,0.79,
TAZ003,Taraz,Slipware - Qarakhanid,TASH,Brown Slip,,15.2,32.98,7.01,0.21,0.28,1.56,0.9,3.75,,,0,0,0.09,,16.37,70.56,13.24,0.28,0.46,2.18,1.161000012,4.52,,,,,0.13,
TAZ003,Taraz,Slipware - Qarakhanid,TASH,White Slip,Lower,2.24,36.1,8.62,0.06,0.7,2.52,0.76,2.23,,,0.09,0.02,0.06,,2.41,77.23,16.29,0.08,1.16,3.53,0.98100001,2.69,,,0.11,0.03,0.09,
TAZ003,Taraz,Slipware - Qarakhanid,TASH,White Slip,,2.45,24.81,13.73,0.46,1.16,1.65,3.08,2.63,,,,,,,2.64,53.08,25.94,0.62,1.92,2.31,3.96000004,3.17,,,,,,

File: Data/Comp_Glaze.csv (part 2 of 2)
"Sample","Site","Region","Glaze_or_slip_color","Ware","Provenance","Al2O3","As2O3","BaO","CaO","Cl","CoO","Cr2O3","CuO","FeO","K2O","MgO","MnO","MoO3","Na2O","NiO2","P2O5","PbO","Sb2O3","SiO2","SnO2","SO3","TiO2","ZnO","Count","alkali","Ware_type"
"K255","Zhargul","Talas Valley","Red","Underglaze","",3.46,NA,NA,1.2,NA,NA,NA,NA,1.15,0.551,0.36,0.14,NA,0.0901,NA,0.05,60.7,NA,32.1,NA,NA,0.15,NA,5,5.6611,"Transparent"
"K257","Zhargul","Talas Valley","Brown","Underglaze","",4.64,NA,NA,2.045,NA,NA,NA,0.285,4.5495,4.105,0.61,1.52,NA,1.11,NA,0.13,37.95,NA,43.4,NA,NA,0.3005,0.25,10,12.51,"Transparent"
"K258","Zhargul","Talas Valley","Brown","Underglaze","",5.95,NA,NA,1.94,NA,NA,NA,0.22,1.83,1.15,0.962,NA,NA,0.381,NA,0.13,46.5,NA,40.7,NA,NA,0.271,NA,3,10.383,"Transparent"
"K258","Zhargul","Talas Valley","Green","Underglaze","",3.57,NA,NA,1.24,NA,NA,NA,0.531,0.55,0.712,0.621,NA,NA,0.241,NA,NA,56.2,NA,36.2,NA,NA,0.18,NA,5,6.384,"Transparent"
"K258","Zhargul","Talas Valley","Transparent","Underglaze","",7.13,NA,NA,1.38,NA,NA,NA,0.19,0.55,1.57,0.561,NA,NA,0.511,NA,0.0901,44.1,NA,43.8,NA,NA,0.16,NA,5,11.152,"Transparent"
"K267","Zhargul","Talas Valley","Green","Monochrome","TAZ - Group 3",4.66,NA,NA,1.6,NA,NA,NA,3.03,0.468,1.09,0.54,NA,NA,0.1,NA,0.08,55.4,NA,32.9,NA,NA,0.2,NA,5,7.99,"Transparent"
"K269","Zhargul","Talas Valley","Green","Splashed","TV1",2.83,NA,NA,1.27,NA,NA,NA,1.34,0.369,0.64,0.74,NA,NA,0.15,NA,0.16,58,0.58,33.8,NA,NA,0.15,NA,5,5.63,"Transparent"
"K272","Zhargul","Talas Valley","Brown","Underglaze","TAZ - Group 3",4.53,NA,NA,1.1,NA,NA,NA,NA,3.09,0.722,0.752,NA,NA,0.12,NA,NA,51.1,NA,38.4,NA,NA,0.15,NA,5,7.224,"Transparent"
"K272","Zhargul","Talas Valley","Red","Underglaze","TAZ - Group 3",12,NA,NA,1.37,NA,NA,NA,0.321,2.8,1.74,0.741,0.0802,NA,0.23,NA,NA,44.1,NA,36.4,NA,NA,0.23,NA,5,16.081,"Transparent"
"K272","Zhargul","Talas Valley","Transparent","Underglaze","TAZ - Group 3",5.32,NA,NA,1.35,NA,NA,NA,NA,0.585,0.791,0.761,NA,NA,0.15,NA,0.13,49.7,NA,41.1,NA,NA,0.12,NA,3,8.372,"Transparent"
"K273","Zhargul","Talas Valley","Brown","Underglaze","KAZ14",2.91,NA,NA,0.752,NA,NA,NA,NA,0.424,0.621,0.471,0.832,NA,0.18,NA,NA,57.3,NA,36.5,NA,NA,NA,NA,3,4.934,"Transparent"
"K273","Zhargul","Talas Valley","Transparent","Underglaze","KAZ14",2.64,NA,NA,0.661,NA,NA,NA,0.15,0.252,0.501,0.381,NA,NA,0.17,NA,NA,61.6,NA,33.6,NA,NA,NA,NA,5,4.353,"Transparent"
"K278","Zhargul","Talas Valley","Blue","Alkali","TV-QTZ",4.54,NA,NA,6.42,NA,NA,NA,1.64,0.763,4.49,3.785,0.0904,NA,6.97,NA,0.4815,1e-05,NA,70.45,NA,0.276,0.156,NA,8,26.205,"Opaque"
"K280","Zhargul","Talas Valley","Green","Splashed","TAZ - Group 3",4.88,NA,NA,1.37,NA,NA,NA,1.46,0.406,0.881,0.541,NA,NA,0.23,NA,NA,58,NA,32.1,NA,NA,0.15,NA,5,7.902,"Transparent"
"K280","Zhargul","Talas Valley","Transparent","Splashed","TAZ - Group 3",5.77,NA,NA,1.24,NA,NA,NA,0.18,0.414,1.05,0.62,NA,NA,0.25,NA,0.12,52.2,NA,37.8,NA,NA,0.22,0.17,5,8.93,"Transparent"
"K281","Zhargul","Talas Valley","Green","Monochrome","TAZ - Group 3",6.14,NA,NA,2.04,NA,NA,NA,3.49,1.61,1.8,0.801,NA,NA,0.441,NA,NA,47.7,NA,35.7,NA,NA,0.291,NA,5,11.222,"Transparent"
"K283","Zhargul","Talas Valley","Red","Underglaze","TV1",7.84,NA,NA,1.96,NA,NA,NA,NA,3.04,1.13,0.872,NA,NA,0.281,NA,0.11,48.4,NA,36,NA,NA,0.361,NA,5,12.083,"Transparent"
"K283","Zhargul","Talas Valley","Transparent","Underglaze","TV1",6.81,NA,NA,0.682,NA,NA,NA,NA,0.496,1.36,0.541,NA,NA,0.351,NA,NA,47.5,NA,42.1,NA,NA,0.201,NA,5,9.744,"Transparent"
"K284","Zhargul","Talas Valley","Blue","Alkali","TV-QTZ",2.605,NA,NA,4.065,NA,NA,NA,1.216,0.8635,2.945,2.925,NA,NA,10.26,NA,0.3065,1e-05,NA,74.35,NA,0.342,0.121,NA,10,22.8,"Opaque"
"K286","Zhargul","Talas Valley","Blue","Alkali","TV-QTZ",2.65,NA,NA,5.38,NA,NA,NA,2.07,1.06,3.2,3.76,NA,NA,15.6,NA,0.443,1e-05,NA,65.2,NA,0.484,0.151,NA,4,30.59,"Opaque"
"Kuva 1","Kuva","Ferghana Valley","Blue","Ishkor",NA,3.4,NA,NA,7.01,0.1,NA,NA,1.2,0.901,3.1,3.9,NA,NA,10.2,NA,0.501,1e-05,NA,69.2,NA,0.4,0.1,NA,0,27.61,"Opaque"
"Kuva 12","Kuva","Ferghana Valley","Brown","Slipware",NA,2.6,NA,NA,2.3,NA,NA,NA,0,0.63,0.801,0.7,3.4,NA,0,NA,NA,53,NA,36.5,NA,0,NA,NA,0,6.401,"Transparent"
"Kuva 12","Kuva","Ferghana Valley","Transparent","Slipware",NA,2.6,NA,NA,1.4,NA,NA,NA,0,0.45,1,0.5,0,NA,0,NA,NA,55.3,NA,38.8,NA,0,NA,NA,0,5.5,"Transparent"
"Kuva 12","Kuva","Ferghana Valley","Yellow","Slipware",NA,2.7,NA,NA,1.1,NA,NA,NA,0.5,1.17,0,0.3,0,NA,0,NA,NA,56.3,NA,37.9,NA,0,NA,NA,0,4.1,"Transparent"
"Kuva 18","Kuva","Ferghana Valley","Black","Slipware - Samanid",NA,2.8,NA,NA,1.5,NA,NA,NA,NA,0.9,1.3,0.6,2.1,NA,0,NA,NA,53.2,NA,37.6,NA,NA,NA,NA,0,6.2,"Transparent"
"Kuva 18","Kuva","Ferghana Valley","Transparent","Slipware - Samanid",NA,1.9,NA,NA,1.4,NA,NA,NA,NA,0.27,0.8,0.3,0,NA,0,NA,NA,57.6,NA,37.7,NA,NA,NA,NA,0,4.4,"Transparent"
"Kuva 19","Kuva","Ferghana Valley","Green","Monochrome",NA,3.9,NA,NA,1.2,NA,NA,NA,5.2,0.63,1,0.2,NA,NA,0,NA,NA,50.1,NA,37.8,NA,NA,NA,NA,0,6.3,"Transparent"
"Kuva 20","Kuva","Ferghana Valley","Olive","Slipware - Samanid",NA,1.7,NA,NA,0.7,NA,NA,NA,NA,0.36,0.5,0,NA,NA,0,NA,NA,58.6,NA,38.1,NA,NA,NA,NA,0,2.9,"Transparent"
"Kuva 20","Kuva","Ferghana Valley","Transparent","Slipware - Samanid",NA,1.9,NA,NA,0.3,NA,NA,NA,NA,0,0.699,0,NA,NA,0,NA,NA,57.2,NA,39.9,NA,NA,NA,NA,0,2.899,"Transparent"
"Kuva 6","Kuva","Ferghana Valley","Brown","Slipware - Samanid",NA,2.5,NA,NA,0.9,NA,NA,NA,NA,0,0.8,0,1.47,NA,0,NA,NA,62.3,NA,32,NA,NA,NA,NA,0,4.2,"Transparent"
"Kuva 6","Kuva","Ferghana Valley","Green","Slipware - Samanid",NA,2.6,NA,NA,1,NA,NA,NA,2.7,0.18,0.7,0,0,NA,0,NA,NA,61.2,NA,31.6,NA,NA,NA,NA,0,4.3,"Transparent"
"Kuva 6","Kuva","Ferghana Valley","Olive","Slipware - Samanid",NA,2.6,NA,NA,0.7,NA,NA,NA,0,0.27,0.799,0.0999,0,NA,0,NA,NA,63.7,NA,31.9,NA,NA,NA,NA,0,4.1989,"Transparent"
"Kuva 6","Kuva","Ferghana Valley","Transparent","Slipware - Samanid",NA,2.7,NA,NA,0.7,NA,NA,NA,0,0,0.9,0,0,NA,0,NA,NA,63.4,NA,32.3,NA,NA,NA,NA,0,4.3,"Transparent"
"Kuva 6","Kuva","Ferghana Valley","Yellow","Slipware - Samanid",NA,2.7,NA,NA,0.9,NA,NA,NA,NA,0,0.8,0,0,NA,0,NA,NA,63.1,NA,32.5,NA,NA,NA,NA,0,4.4,"Transparent"
"Kuva 9","Kuva","Ferghana Valley","Blue","Alkali",NA,4.31,NA,NA,7.21,0.2,NA,NA,4.51,1.71,4.41,3.21,1.6,NA,6.61,NA,0.1,1e-05,NA,65.8,NA,0.2,0.1,NA,0,25.75,"Opaque"
"Paykand-21","Paykend","Transoxiana","Green","Monochrome","N/A",3.67,NA,NA,3.395,NA,NA,NA,2.65,1.66,1.48,0.546,0.0339,NA,0.9405,0.304,NA,49.65,NA,36.65,NA,NA,NA,NA,0,10.0315,"Transparent"
"Paykand-24","Paykend","Transoxiana","Green","Kiln Furniture","PAY 2",5.53,NA,NA,5.84,NA,NA,NA,2.41,2.24,2.43,1.01,0.418,NA,0.978,NA,NA,39,NA,40,NA,NA,0.19,NA,0,15.788,"Other"
"Paykand-25","Paykend","Transoxiana","Green","Monochrome","BUK",3.21,NA,NA,2.86,NA,NA,NA,3.02,0.733,1.24,0.349,NA,NA,0.295,NA,NA,53.7,NA,34.6,NA,NA,0.0293,NA,0,7.954,"Transparent"
"Paykand-31","Paykend","Transoxiana","Green","Monochrome","N/A",4.84,NA,NA,6.01,NA,NA,NA,3.95,2.24,4.24,0.586,NA,NA,0.905,NA,NA,43.3,NA,33.2,NA,NA,0.708,NA,0,16.581,"Transparent"
"Paykand-7","Paykend","Transoxiana","Green","Monochrome","PAY 2",4.59,NA,NA,3.84,NA,NA,NA,1.92,1.83,1.88,0.63,0.182,NA,0.726,NA,NA,49.1,NA,35.2,NA,NA,0.0884,NA,0,11.666,"Transparent"
"TA1","Termez","Transoxiana","","Lustreware","Imported",1.29,NA,NA,4.96,NA,NA,NA,NA,0.298,3.97,3.97,0.496,NA,7.24,NA,NA,4.86,NA,67.9,5.06,NA,NA,NA,0,21.43,"Opaque"
"TA10","Termez","Transoxiana","","Underglaze","Local Group B",2,NA,NA,1.3,NA,NA,NA,NA,1.7,0.499,0.399,0.798,NA,0.798,NA,NA,55.7,NA,36.8,NA,NA,NA,NA,0,4.996,"Transparent"
"TA11","Termez","Transoxiana","","Slipware","Local Group B",1.8,NA,NA,1.7,NA,NA,NA,NA,4,0.4,0.3,1.1,NA,0.501,NA,NA,55.5,NA,34.7,NA,NA,NA,NA,0,4.701,"Transparent"
"TA12","Termez","Transoxiana","","Slipware","Local-regional Group C",2.8,NA,NA,1.8,NA,NA,NA,0.2,5.8,1.2,0.6,2.2,NA,1,NA,NA,48.7,NA,35.7,NA,NA,NA,NA,0,7.4,"Transparent"
"TA13","Termez","Transoxiana","","Underglaze","Local-regional Group C",3.1,NA,NA,2,NA,NA,NA,0,0.899,2.7,0.799,0,NA,1.3,NA,NA,38.8,NA,50.4,NA,NA,NA,NA,0,9.899,"Transparent"
"TA2","Termez","Transoxiana","","Underglaze","Local-regional Group C",1.7,NA,NA,1.1,NA,NA,NA,0.2,0.599,0.499,0.399,0.0998,NA,0.898,NA,NA,58,NA,36.3,0.2,NA,NA,NA,0,4.596,"Transparent"
"TA3","Termez","Transoxiana","","Slipware","Local Group B",2.47,NA,NA,1.13,NA,NA,NA,0.411,0.514,0.514,0.206,0.308,NA,0.719,NA,NA,54.6,NA,39.2,NA,NA,NA,NA,0,5.039,"Transparent"
"TA4","Termez","Transoxiana","","Splashed","Local-regional Group C",2.4,NA,NA,1.7,NA,NA,NA,1,0.9,1,0.6,NA,NA,1.1,NA,NA,52.2,NA,39.1,NA,NA,NA,NA,0,6.8,"Transparent"
"TA5","Termez","Transoxiana","","Underglaze","Local Group B",3.6,NA,NA,1.1,NA,NA,NA,0.599,1.8,0.599,0.3,0.0999,NA,0.999,NA,NA,52.3,NA,38.6,NA,NA,NA,NA,0,6.598,"Transparent"
"TA6","Termez","Transoxiana","","Opaque","Imported",2.1,NA,NA,2.59,NA,NA,NA,NA,0.499,3.99,0.898,NA,NA,2.79,NA,NA,29.5,NA,52,5.59,NA,NA,NA,0,12.368,"Opaque"
"TA7","Termez","Transoxiana","","Splashed","Local Group B",2.21,NA,NA,2.21,NA,NA,NA,2.91,0.602,0.702,0.602,NA,NA,0.702,NA,NA,50.1,NA,40,NA,NA,NA,NA,0,6.426,"Transparent"
"TA8","Termez","Transoxiana","","Slipware","Local-regional Group C",1.6,NA,NA,1.3,NA,NA,NA,NA,5.29,2,0.399,0.299,NA,1.3,NA,NA,51.5,NA,36.3,NA,NA,NA,NA,0,6.599,"Transparent"
"TA9","Termez","Transoxiana","","Underglaze","Local Group A",5,NA,NA,2.9,NA,NA,NA,NA,0.899,0.599,0.2,NA,NA,0.3,NA,NA,52.7,NA,37.4,NA,NA,NA,NA,0,8.999,"Transparent"
"TASH002","Tashkent","Chach","Green","Opaque","TASH",4.07,NA,NA,3.76,NA,NA,NA,3.03,0.808,3.24,1.49,NA,NA,6.41,NA,NA,15.2,NA,60.9,1.14,NA,NA,NA,0,18.97,"Opaque"
"TASH002","Tashkent","Chach","White","Opaque","TASH",4.08,NA,NA,6.04,NA,NA,NA,NA,1.33,5.09,1.4,NA,NA,5.19,NA,NA,8.79,NA,64.6,3.45,NA,NA,NA,0,21.8,"Opaque"
"TASH003","Tashkent","Chach","Green","Opaque","N/A",3.9,NA,NA,6.01,NA,NA,NA,3.71,NA,5.3,1.52,NA,NA,6.98,NA,NA,7.02,NA,64.8,0.716,NA,NA,NA,0,23.71,"Opaque"
"TASH003","Tashkent","Chach","White","Opaque","N/A",4.61,NA,NA,4.2,NA,NA,NA,NA,NA,4.52,1.56,NA,NA,6.83,NA,NA,7.68,NA,70.6,NA,NA,NA,NA,0,21.72,"Opaque"
"TASH004","Tashkent","Chach","Brown","Opaque","N/A",5.43,NA,NA,1.97,NA,NA,NA,NA,0.981,2.34,0.842,3.62,NA,4.73,NA,NA,33.5,NA,45.6,1,NA,NA,NA,0,15.312,"Opaque"
"TASH004","Tashkent","Chach","Green","Opaque","N/A",3.06,NA,NA,2.99,NA,NA,NA,2.41,0.699,2.29,0.697,NA,NA,3.53,NA,NA,39.9,NA,41.9,2.56,NA,NA,NA,0,12.567,"Opaque"
"TASH004","Tashkent","Chach","White","Opaque","N/A",2.81,NA,NA,2.45,NA,NA,NA,NA,NA,2.03,1.09,NA,NA,4.83,NA,NA,33.2,NA,51,2.61,NA,NA,NA,0,13.21,"Opaque"
"TASH006","Tashkent","Chach","Green","Ishkor","TASH",3.72,NA,NA,2.71,NA,NA,NA,2.18,NA,2.15,0.795,NA,NA,5.42,NA,NA,28.1,NA,54.9,NA,NA,NA,NA,0,14.795,"Opaque"
"TASH006","Tashkent","Chach","White","Ishkor","TASH",6.43,NA,NA,2.8,NA,NA,NA,NA,0.628,4.23,1.65,NA,NA,8.38,NA,NA,1.18,NA,74,0.704,NA,NA,NA,0,23.49,"Opaque"
"TASH008","Tashkent","Chach","Green","Slipware - Samanid","TASH",4.87,NA,NA,1.4305,NA,NA,NA,1.95,0.53765,0.843,0.5185,NA,NA,0.647,NA,NA,51.7,NA,37.25,NA,NA,0.22085,NA,0,8.309,"Transparent"
"TASH011","Tashkent","Chach","Brown","Slipware - Samanid","N/A",3.71,NA,NA,0.619,NA,NA,NA,1.56,1.97,1.47,NA,0.743,NA,0.489,NA,NA,53.9,NA,35.3,NA,NA,0.236,NA,0,6.288,"Transparent"
"TASH011","Tashkent","Chach","Green","Slipware - Samanid","N/A",2.52,NA,NA,0.704,NA,NA,NA,1.24,0.409,1.23,NA,NA,NA,0.393,NA,NA,57.3,NA,36.2,NA,NA,NA,NA,0,4.847,"Transparent"
"TASH011","Tashkent","Chach","Transparent","Slipware - Samanid","N/A",4.18,NA,NA,1.02,NA,NA,NA,0.516,0.474,1.66,0.233,NA,NA,0.875,NA,NA,51.2,NA,39.7,NA,NA,0.132,NA,0,7.968,"Transparent"
"TASH012","Tashkent","Chach","Brown","Slipware - Samanid","TASH",4.15,NA,NA,1.46,NA,NA,NA,0.444,2.67,1.25,0.5,2.3,NA,0.0836,NA,NA,48.7,NA,38.4,NA,NA,0.0148,NA,0,7.4436,"Transparent"
"TASH012","Tashkent","Chach","Green","Slipware - Samanid","TASH",4.11,NA,NA,1.29,NA,NA,NA,2.85,1.26,1.52,0.653,0.786,NA,0.41,NA,NA,54.2,NA,32.9,NA,NA,NA,NA,0,7.983,"Transparent"
"TASH012","Tashkent","Chach","Transparent","Slipware - Samanid","TASH",6.83,NA,NA,0.774,NA,NA,NA,NA,0.344,1.76,0.932,NA,NA,0.685,NA,NA,42.3,NA,46.4,NA,NA,NA,NA,0,10.981,"Transparent"
"TASH013","Tashkent","Chach","Brown","Slipware - Samanid","TASH",3.61,NA,NA,1.38,NA,NA,NA,NA,2.2,1.04,0.146,0.659,NA,NA,NA,NA,50.5,NA,40.4,NA,NA,0.0294,NA,0,6.176,"Transparent"
"TASH013","Tashkent","Chach","Transparent","Slipware - Samanid","TASH",4.58,NA,NA,0.79,NA,NA,NA,NA,1.29,0.597,0.519,0.303,NA,0.457,NA,0.338,50.2,NA,40.8,NA,NA,0.087,NA,0,6.943,"Transparent"
"TASH017","Tashkent","Chach","Red","Slipware - Samanid","N/A",4.79,NA,NA,1.27,NA,NA,NA,NA,1.38,1.37,0.345,NA,NA,0.315,NA,NA,46.3,NA,44.2,NA,NA,NA,NA,0,8.09,"Transparent"
"TASH017","Tashkent","Chach","Transparent","Slipware - Samanid","N/A",3.53,NA,NA,1.03,NA,NA,NA,NA,1.17,0.537,NA,NA,NA,NA,NA,NA,51.5,NA,41.8,NA,NA,0.379,NA,0,5.097,"Transparent"
"TASH021","Tashkent","Chach","Brown","Slipware - Samanid","N/A",4.33,NA,NA,0.863,NA,NA,NA,NA,2.59,1.61,0.175,1.7,NA,0.392,NA,NA,44.6,NA,43.8,NA,NA,NA,NA,0,7.37,"Transparent"
"TASH021","Tashkent","Chach","Transparent","Slipware - Samanid","N/A",4.78,NA,NA,0.854,NA,NA,NA,NA,1,1.73,NA,0.0685,NA,0.179,NA,NA,44.8,NA,46.6,NA,NA,NA,NA,0,7.543,"Transparent"
"TASH025","Tashkent","Chach","Brown","Slipware - Qarakhanid","TASH",3.33,NA,NA,0.369,NA,NA,NA,NA,0.768,1.36,0.0437,0.159,NA,0.497,NA,NA,52,NA,41.1,NA,NA,0.337,NA,0,5.5997,"Transparent"
"TASH025","Tashkent","Chach","Transparent","Slipware - Qarakhanid","TASH",3.48,NA,NA,0.892,NA,NA,NA,NA,0.618,2.12,NA,NA,NA,0.4,NA,NA,51.4,NA,41.1,NA,NA,NA,NA,0,6.892,"Transparent"
"TASH033","Tashkent","Chach","Olive","Slipware - Samanid","TASH",3.65,NA,NA,0.741,NA,NA,0.348,NA,0.647,0.701,0.249,NA,NA,0.166,NA,NA,54.7,NA,38.5,NA,NA,0.265,NA,0,5.507,"Transparent"
"TASH033","Tashkent","Chach","Transparent","Slipware - Samanid","TASH",4.13,NA,NA,0.595,NA,NA,NA,NA,0.547,0.543,0.388,NA,NA,0.374,NA,NA,53.1,NA,40.1,NA,NA,0.232,NA,0,6.03,"Transparent"
"TASH034","Tashkent","Chach","Olive","Slipware - Samanid","N/A",2.89,NA,NA,0.501,NA,NA,0.179,NA,0.719,0.641,NA,NA,NA,NA,NA,NA,53.3,NA,41.6,NA,NA,0.131,NA,0,4.032,"Transparent"
"TASH034","Tashkent","Chach","Red","Slipware - Samanid","N/A",2.99,NA,NA,0.961,NA,NA,NA,NA,1.27,0.639,NA,NA,NA,NA,NA,NA,51.9,NA,42,NA,NA,0.232,NA,0,4.59,"Transparent"
"TASH034","Tashkent","Chach","Transparent","Slipware - Samanid","N/A",3.21,NA,NA,0.591,NA,NA,NA,NA,0.419,0.721,NA,NA,NA,0.0119,NA,NA,53,NA,42,NA,NA,0.0587,NA,0,4.5339,"Transparent"
"TASH035","Tashkent","Chach","Olive","Slipware - Samanid","N/A",4.41,NA,NA,1.37,NA,NA,0.44,0.0538,0.343,1.64,0.642,NA,NA,0.348,NA,0.414,52,NA,38.4,NA,NA,NA,NA,0,8.41,"Transparent"
"TASH035","Tashkent","Chach","Red","Slipware - Samanid","N/A",3.22,NA,NA,0.725,NA,NA,0.822,0.308,0.181,0.497,0.16,NA,NA,NA,NA,NA,55.9,NA,38.2,NA,NA,NA,NA,0,4.602,"Transparent"
"TASH035","Tashkent","Chach","Transparent","Slipware - Samanid","N/A",3.93,NA,NA,0.618,NA,NA,NA,NA,0.535,0.376,0.546,NA,NA,0.432,NA,0.318,55.6,NA,37.7,NA,NA,NA,NA,0,5.902,"Transparent"
"TASH040","Tashkent","Chach","Black","Slipware - Qarakhanid","TASH",4.16,NA,NA,2.08,NA,NA,0.458,NA,7.05,0.777,0.193,NA,NA,NA,NA,NA,51.9,NA,33.4,NA,NA,NA,NA,0,7.21,"Transparent"
"TASH040","Tashkent","Chach","Yellow","Slipware - Qarakhanid","TASH",3.91,NA,NA,0.936,NA,NA,0.0643,0.551,0.736,0.996,0.306,0.307,NA,0.142,NA,NA,53.3,NA,38.8,NA,NA,NA,NA,0,6.29,"Transparent"
"TASH042","Tashkent","Chach","Brown","Slipware - Qarakhanid","TASH",3.11,NA,NA,0.632,NA,NA,0.57,NA,0.559,0.341,0.617,NA,NA,0.31,NA,NA,56.7,NA,37.1,NA,NA,NA,NA,0,5.01,"Transparent"
"TASH042","Tashkent","Chach","Yellow","Slipware - Qarakhanid","TASH",2.96,NA,NA,0.743,NA,NA,0.104,NA,0.194,0.277,0.411,NA,NA,0.346,NA,NA,61.6,NA,33.2,NA,NA,0.103,NA,0,4.737,"Transparent"
"TASH045","Tashkent","Chach","Brown","Slipware - Qarakhanid","TASH",3.48,NA,NA,0.71,NA,NA,NA,NA,0.63,0.343,0.473,NA,NA,0.312,NA,NA,59.2,NA,34.8,NA,NA,NA,NA,0,5.318,"Transparent"
"TASH045","Tashkent","Chach","Yellow","Slipware - Qarakhanid","TASH",3.25,NA,NA,0.922,NA,NA,0.104,NA,0.516,0.655,0.177,NA,NA,NA,NA,NA,58.6,NA,35.7,NA,NA,0.0743,NA,0,5.004,"Transparent"
"TASH046","Tashkent","Chach","Brown","Slipware - Qarakhanid","N/A",4.01,NA,NA,0.804,NA,NA,NA,0.277,1.59,0.938,NA,0.228,NA,0.0596,NA,NA,55.8,NA,36.3,NA,NA,NA,NA,0,5.8116,"Transparent"
"TASH046","Tashkent","Chach","Olive","Slipware - Qarakhanid","N/A",3.08,NA,NA,0.716,NA,NA,0.671,NA,0.431,0.329,1.02,NA,NA,NA,NA,NA,57.2,NA,36.6,NA,NA,NA,NA,0,5.145,"Transparent"
"TASH046","Tashkent","Chach","Yellow","Slipware - Qarakhanid","N/A",4.16,NA,NA,0.268,NA,NA,0.229,NA,0.28,0.178,0.563,NA,NA,0.0587,NA,NA,56.9,NA,37.3,NA,NA,NA,NA,0,5.2277,"Transparent"
"TASH051","Tashkent","Chach","Black","Slipware - Samanid","TASH",6.67,NA,NA,0.762,NA,NA,NA,NA,4.88,0.857,0.408,NA,NA,0.521,NA,NA,49.3,NA,36.6,NA,NA,NA,NA,0,9.218,"Transparent"
"TASH051","Tashkent","Chach","Brown","Slipware - Samanid","TASH",6.8,NA,NA,3.81,NA,NA,NA,NA,1.43,1.47,0.917,NA,NA,1.05,NA,0.221,39.7,NA,44.6,NA,NA,NA,NA,0,14.047,"Transparent"
"TASH051","Tashkent","Chach","Transparent","Slipware - Samanid","TASH",6.79,NA,NA,1.43,NA,NA,NA,NA,0.457,2.14,0.441,NA,NA,0.933,NA,0.183,41.5,NA,46,NA,NA,0.074,NA,0,11.734,"Transparent"
"TASH052","Tashkent","Chach","Brown","Slipware - Samanid","N/A",4.82,NA,NA,0.858,NA,NA,NA,NA,1.63,1.15,NA,1.24,NA,NA,NA,NA,45.4,NA,44.6,NA,NA,0.322,NA,0,6.828,"Transparent"
"TASH052","Tashkent","Chach","Transparent","Slipware - Samanid","N/A",5.3,NA,NA,1.84,NA,NA,NA,NA,0.0112,1.9,0.577,NA,NA,0.117,NA,NA,41.5,NA,48.2,NA,NA,0.61,NA,0,9.734,"Transparent"
"TASH058","Tashkent","Chach","Brown","Splashed","N/A",1.81,NA,NA,1.53,NA,NA,NA,NA,1,0.363,NA,1.73,NA,NA,NA,NA,58.2,NA,35.4,NA,NA,NA,NA,0,3.703,"Transparent"
"TASH058","Tashkent","Chach","Green","Splashed","N/A",2.19,NA,NA,1.23,NA,NA,NA,3.22,0.308,0.566,0.279,NA,NA,0.203,NA,NA,55.5,NA,36.5,NA,NA,NA,NA,0,4.468,"Transparent"
"TASH058","Tashkent","Chach","Transparent","Splashed","N/A",6.61,NA,NA,3.95,NA,NA,NA,NA,1.58,1.25,1.04,NA,NA,0.572,NA,0.284,43.3,NA,41.4,NA,NA,NA,NA,0,13.422,"Transparent"
"TASH059","Tashkent","Chach","Transparent","Slipware - Samanid","TASH",3.63,NA,NA,0.627,NA,NA,NA,NA,0.399,0.965,0.314,NA,NA,0.383,NA,NA,50.6,NA,43.1,NA,NA,NA,NA,0,5.919,"Transparent"
"TASH060","Tashkent","Chach","Red","Slipware - Qarakhanid","N/A",3.01,NA,NA,1.22,NA,NA,NA,NA,0.866,1.84,0.174,NA,NA,0.401,NA,NA,51.5,NA,40.9,NA,NA,NA,NA,0,6.645,"Transparent"
"TASH060","Tashkent","Chach","Transparent","Slipware - Qarakhanid","N/A",3.63,NA,NA,1.25,NA,NA,0.434,NA,0.573,1.27,0.362,NA,NA,0.588,NA,NA,50.5,NA,41.2,NA,NA,0.146,NA,0,7.1,"Transparent"
"TASH064","Tashkent","Chach","Black","Slipware - Samanid","N/A",4.79,NA,NA,0.495,NA,NA,NA,NA,1.45,0.572,0.572,0.791,NA,0.419,NA,NA,47.3,NA,43.3,NA,NA,0.23,NA,0,6.848,"Transparent"
"TASH064","Tashkent","Chach","Transparent","Slipware - Samanid","N/A",4.58,NA,NA,0.729,NA,NA,NA,NA,0.279,0.847,0.158,NA,NA,NA,NA,NA,50.7,NA,42.2,NA,NA,0.536,NA,0,6.314,"Transparent"
"TAZ001","Taraz","Talas Valley","Red","Slipware - Qarakhanid","TAZ - Group 3",4.76,NA,NA,1.74,NA,NA,0.253,NA,1.48,0.866,0.934,NA,NA,0.689,NA,NA,53,NA,36.2,NA,NA,NA,NA,0,8.989,"Transparent"
"TAZ001","Taraz","Talas Valley","Transparent","Slipware - Qarakhanid","TAZ - Group 3",3.45,NA,NA,1.62,NA,NA,NA,NA,0.813,0.867,NA,NA,NA,NA,NA,NA,57.1,NA,35.7,NA,NA,0.483,NA,0,5.937,"Transparent"
"TAZ003","Taraz","Talas Valley","Brown","Slipware - Qarakhanid","TASH",3.35,NA,NA,1.51,NA,NA,0.671,0.674,0.397,0.691,0.468,NA,NA,0.107,NA,NA,55.7,NA,36.5,NA,NA,NA,NA,0,6.126,"Transparent"
"TAZ003","Taraz","Talas Valley","Red","Slipware - Qarakhanid","TASH",4.72,NA,NA,1.14,NA,NA,NA,NA,0.915,0.0749,0.413,NA,NA,NA,NA,NA,59.2,NA,33.6,NA,NA,NA,NA,0,6.3479,"Transparent"
"TAZ006","Taraz","Talas Valley","Brown","Slipware - Qarakhanid","TASH",3.2,NA,NA,0.754,NA,NA,0.607,0.188,0.784,0.33,0.557,NA,NA,0.202,NA,NA,56.3,NA,37,NA,NA,NA,NA,0,5.043,"Transparent"
"TAZ006","Taraz","Talas Valley","Yellow","Slipware - Qarakhanid","TASH",3.19,NA,NA,0.996,NA,NA,NA,NA,0.538,0.622,0.207,NA,NA,0.096,NA,NA,58.8,0.107,35.4,NA,NA,NA,NA,0,5.111,"Transparent"
"TS1","Termez","Transoxiana","","Opaque","Imported",2.09,NA,NA,2.59,NA,NA,NA,NA,1.39,3.39,0.797,NA,NA,2.39,NA,NA,34.3,NA,48.3,4.78,NA,NA,NA,0,11.257,"Opaque"
"TS2","Termez","Transoxiana","","Underglaze","Local Group A",3.7,NA,NA,1.8,NA,NA,NA,0.2,3.4,1.8,0.599,0.799,NA,1.4,NA,NA,45.3,NA,41.1,NA,NA,NA,NA,0,9.299,"Transparent"
"TS3","Termez","Transoxiana","Green","Monochrome","Local Group A",2.7,NA,NA,3,NA,NA,NA,2.7,1.2,1.1,0.501,0,NA,0.701,NA,NA,54.2,NA,33.9,NA,NA,NA,NA,0,8.002,"Transparent"
"TS4","Termez","Transoxiana","","Alkali","Local Group A",11.1,NA,NA,2.72,NA,NA,NA,0.705,0.504,7.35,1.51,0.302,NA,8.06,NA,NA,0.201,NA,67.6,NA,NA,NA,NA,0,30.74,"Opaque"
"TS5","Termez","Transoxiana","Blue","Alkali","Local Group A",3.41,NA,NA,3.71,NA,NA,NA,5.12,0.802,4.41,2.21,0,NA,12.3,NA,NA,0.1,NA,67.9,NA,NA,NA,NA,0,26.04,"Opaque"
"TS6","Termez","Transoxiana","Blue","Alkali","Local Group A",4.32,NA,NA,4.32,NA,NA,NA,4.12,1,5.82,2.11,0.301,NA,8.73,NA,NA,0.301,NA,69,NA,NA,NA,NA,0,25.3,"Opaque"
"TS7","Termez","Transoxiana","Blue","Alkali","Local Group A",4.54,NA,NA,4.84,NA,NA,NA,NA,0.504,5.44,2.52,NA,NA,7.16,NA,NA,0.202,NA,74.8,NA,NA,NA,NA,0,24.5,"Opaque"
"TS8","Termez","Transoxiana","","Alkali","Local Group A",2.72,NA,NA,5.04,NA,NA,NA,1.61,7.96,3.83,2.92,NA,NA,7.25,NA,NA,0,NA,68.7,NA,NA,NA,NA,0,21.76,"Opaque"
"Tashkent 10","Tashkent","Chach","Black","Slipware",NA,2.4,NA,NA,0,NA,NA,NA,NA,1.62,1,0,0.4,NA,0,NA,NA,54.9,NA,39.6,NA,NA,NA,NA,0,3.4,"Transparent"
"Tashkent 10","Tashkent","Chach","Red","Slipware",NA,4.1,NA,NA,0,NA,NA,NA,NA,0.54,0.7,0,0,NA,0,NA,NA,54.4,NA,40.2,NA,NA,NA,NA,0,4.8,"Transparent"
"Tashkent 10","Tashkent","Chach","Transparent","Slipware",NA,2.5,NA,NA,0.1,NA,NA,NA,NA,0,1.9,0,0,NA,0.4,NA,NA,52.5,NA,42.6,NA,NA,NA,NA,0,4.9,"Transparent"
"Tashkent 15","Tashkent","Chach","Green","Monochrome",NA,3.61,NA,NA,2.41,NA,NA,NA,2.91,0.992,1.7,0.501,NA,NA,0,NA,NA,50.2,NA,37.7,NA,NA,NA,NA,0,8.221,"Transparent"
"Tashkent 18","Tashkent","Chach","Black","Slipware",NA,2,NA,NA,0.2,NA,NA,NA,NA,1.53,0.801,0.1,0.501,NA,0,NA,NA,60.2,NA,34.7,NA,NA,NA,NA,0,3.101,"Transparent"
"Tashkent 18","Tashkent","Chach","Transparent","Slipware",NA,2.3,NA,NA,0.0999,NA,NA,NA,NA,0,0.599,0,0,NA,0,NA,NA,62.2,NA,34.8,NA,NA,NA,NA,0,2.9989,"Transparent"
"Tashkent 2","Tashkent","Chach","Green","Ishkor",NA,4.7,NA,NA,3.3,0.1,NA,NA,2.5,0.27,4.4,0.9,0,NA,3.7,NA,NA,16.4,NA,63.7,NA,NA,0,NA,0,17,"Opaque"
"Tashkent 2","Tashkent","Chach","Lilac","Ishkor",NA,5.9,NA,NA,3.5,0.2,NA,NA,0,0.72,6.4,1.5,0.1,NA,4.9,NA,NA,1.4,NA,75.3,NA,NA,0.1,NA,0,22.2,"Opaque"
"Tashkent 24","Tashkent","Chach","Black","Slipware",NA,2.4,NA,NA,0.4,NA,NA,NA,NA,0.63,1,0.1,0.6,NA,0.2,NA,NA,57.4,NA,37.3,NA,NA,NA,NA,0,4.1,"Transparent"
"Tashkent 24","Tashkent","Chach","Transparent","Slipware",NA,2.1,NA,NA,0.3,NA,NA,NA,NA,0,0.701,0,0,NA,0,NA,NA,59.6,NA,37.3,NA,NA,NA,NA,0,3.101,"Transparent"
"Tashkent 32","Tashkent","Chach","Red","Slipware",NA,2.4,NA,NA,0.2,NA,NA,NA,NA,0,0.501,0,NA,NA,0,NA,NA,57,NA,39.9,NA,NA,NA,NA,0,3.101,"Transparent"
"Tashkent 4","Tashkent","Chach","Green","Ishkor",NA,3.7,NA,NA,3.8,NA,NA,NA,7.21,0.27,3.6,1.1,0,NA,3.3,NA,0,15.1,NA,61.8,NA,0.1,0,NA,0,15.5,"Opaque"
"Tashkent 4","Tashkent","Chach","Lilac","Ishkor",NA,3.8,NA,NA,3.8,NA,NA,NA,0,0.54,4.1,1.5,0.1,NA,4.3,NA,0,8.4,NA,73.4,NA,0.1,0,NA,0,17.5,"Opaque"
