Repository: ck645/Central_Asia_islamic_ceramics

This directory contains the main R script used in this manuscript, as well as the data (.csv files) necessary for those scripts

File: Scripts/transparent_glaze_composition.csv
Catalogue number,Ware,NAA Group,Pb,Si,Al,Na,Mg,Ca,Fe,K,Ti,P,Sn,Cu,Mn,Cr,Sb,Ni,PbO,SiO2,Al2O3,Na2O,MgO,CaO,Fe2O3,K2O,Alkali
TASH040,Slipware - Karakhanid,TASH,56.21,20.6,2.35,0.12,0.21,0.76,0.65,0.94,,,,0.5,0.27,0.05,,,53.72863083,39.10590418,3.939952693,0.143532885,0.309007206,0.94358715,0.824628466,1.004756585,7.165464985
TASH040,Slipware - Karakhanid,TASH,53.77,17.44,2.46,0,0.13,1.66,6.12,0.72,,0,,,,0.35,,,51.69933685,33.3023085,4.148690145,0,0.192417874,2.073143008,7.809965864,0.77413776,14.99835465
TASH042,Slipware - Karakhanid,TASH,64.59,17.55,1.77,0.29,0.28,0.6,0.17,0.26,0.07,,,,,0.08,,,61.72660573,33.30942653,2.966957565,0.346803196,0.411928905,0.744791308,0.215629815,0.277856959,4.963967748
TASH042,Slipware - Karakhanid,TASH,59.47,19.58,1.86,0.26,0.42,0.51,0.49,0.32,0,,,,,0.44,,,57.03943535,37.2969132,3.129112519,0.312053177,0.62013136,0.635365593,0.623772374,0.343216435,5.663651458
TASH045,Slipware - Karakhanid,TASH,61.07,18.73,1.93,,0.12,0.74,0.45,0.61,0.05,,,,,0.08,,,58.67678439,35.74037345,3.252569995,0,0.177491172,0.92352008,0.573856991,0.655403928,5.582842165
TASH045,Slipware - Karakhanid,TASH,61.74,18.26,2.07,0.26,0.32,0.57,0.55,0.32,,,,,,,,,59.20506046,34.77570156,3.481717305,0.311992054,0.472388489,0.709975393,0.700015523,0.343149208,6.019237973
TASH046,Slipware - Karakhanid,N/A,60.7,20.04,2.53,0.05,0.39,0.22,0.25,0.17,,,,,,0.18,,,57.0445689,37.40298402,4.17039402,0.058799495,0.564218527,0.268549612,0.311830361,0.178655073,5.552447088
TASH046,Slipware - Karakhanid,N/A,60.16,19.37,1.85,,0.7,0.58,0.38,0.31,0,,,,,0.52,,,57.53852904,36.79285351,3.103513312,0,1.03063786,0.720535128,0.482377788,0.331553365,5.668617453
TASH046,Slipware - Karakhanid,N/A,58.56,19.18,2.4,0.05,,0.65,1.4,0.88,,,,0.25,0.2,,,,55.97909296,36.41298776,4.024083535,0.059809858,0,0.807075908,1.776256182,0.940693797,7.607919281
TAZ001,Slipware - Karakhanid,TAZ,56.86,19.55,2.91,0.59,0.65,1.44,1.33,0.83,0,,,,,0.2,,,53.09378414,36.25488312,4.76607388,0.689392917,0.934345086,1.746528006,1.648318918,0.866673936,10.65133274
TAZ001,Slipware - Karakhanid,TAZ,60.39,18.99,2.08,,,1.32,0.72,0.82,0.33,,,,,,,,57.32868809,35.80262435,3.463388939,0,0,1.627635458,0.907177453,0.870485709,6.868687559
TAZ003,Slipware - Karakhanid,TASH,61.8,17.65,2.81,,0.28,0.92,0.8,0.07,,,,,,,,,59.11157176,33.52831014,4.714344429,0,0.41228657,1.143004912,1.015609599,0.074872596,7.360118106
TAZ003,Slipware - Karakhanid,TASH,58.56,19.32,2.01,0.09,0.32,1.22,0.35,0.65,,,,0.61,,0.52,,,56.39624799,36.95210546,3.395284397,0.108460008,0.474412634,1.526107798,0.447373201,0.700008509,6.651646549
TAZ006,Slipware - Karakhanid,TASH,61.36,18.61,1.9,0.08,0.14,0.8,0.47,0.58,,,,,,,0.1,,58.84184734,35.44298119,3.195843513,0.095999488,0.206674125,0.996476755,0.598207128,0.621970463,5.715171472
TAZ006,Slipware - Karakhanid,TASH,59.22,19.6,1.92,0.17,0.38,0.61,0.69,0.31,,,,0.17,,0.47,,,56.74255175,37.29747692,3.226804432,0.203829651,0.56050718,0.7591831,0.877490307,0.332156666,5.959971336
BKH22-184-ad,Samanid - Slipware,BUK,63.55,18.08,1.22,,,0.87,0.52,0.8,,,,,,,,,60.9230649,34.42290656,2.051431293,0,0,1.083332267,0.661640848,0.857624136,4.654028544
BKH22-184-ad,Samanid - Slipware,BUK,63.56,18.36,1.33,0.11,0.13,0.89,0.61,0.65,,,,,,,,,60.31139902,34.59960289,2.213594729,0.130612933,0.189896076,1.096937183,0.768242142,0.68971503,5.088998093
TASH008,Samanid - Slipware,TASH,57.43,19.75,2.45,0.52,0.26,0.35,0.04,0.7,0.04,,,1.93,,,,,55.59934714,37.97352371,4.160331306,0.629958877,0.387490758,0.440124108,0.051397695,0.757826408,6.427129151
TASH008,Samanid - Slipware,TASH,51.62,19.82,3.4,0.57,0.45,1.97,0.91,0.89,0.26,,,1.61,,,,,50.06092267,38.17397835,5.783499779,0.691725341,0.671816225,2.481551617,1.171318545,0.96518747,11.76509898
TASH051,Samanid - Slipware,TASH,41.98,23.77,4.1,0.89,0.63,3.1,1.27,1.39,0,0.11,,,,,,,39.70522666,44.64957714,6.8017405,1.053351294,0.917282101,3.808405437,1.594269523,1.470147347,15.6451962
TASH051,Samanid - Slipware,TASH,52.06,19.5,4.02,0.44,0.28,0.62,4.32,0.81,,0,,,,,,,48.99078288,36.4441437,6.63540179,0.518132546,0.405625614,0.757841079,5.395686896,0.852385501,14.56507343
TASH051,Samanid - Slipware,TASH,43.47,24.24,4.05,0.78,0.3,1.15,0.4,2,0.05,0.09,,,,,,,41.63243027,46.10602292,6.803432857,0.934791397,0.442303629,1.430593347,0.508457774,2.1419678,12.2615468
TASH021,Samanid - Slipware,N/A,46.95,23.21,2.6,0.33,0.12,0.7,2.28,1.52,0,0,,,1.49,,,,45.21437877,44.39141976,4.391827525,0.397679215,0.17790139,0.875619146,2.914262018,1.636912174,10.39420147
TASH021,Samanid - Slipware,N/A,47.04,24.61,2.86,0.15,0,0.69,0.88,1.62,0,0,,,0.06,,,,44.80178049,46.55030144,4.777766826,0.178771054,0,0.853597803,1.112406225,1.725376166,8.647918074
BKH20-93-15,Samanid - Slipware,BUK,53.94,22.26,2.63,0.8,0.36,0.9,0.61,0.75,0,,,,,,,,50.34799128,41.26475675,4.305840233,0.93441365,0.517286127,1.091163809,0.75570765,0.782840505,8.387251975
BKH20-93-15,Samanid - Slipware,BUK,53.42,20.83,2.18,0.5,0.15,1.02,1.86,1.3,0,,,,0.9,,,,51.01400333,39.5055139,3.651514023,0.597493944,0.220512852,1.265208007,2.357497519,1.388256431,9.480482775
BKH20-95-2,Samanid - Slipware,N/A,59.72,18.79,1.78,0.26,0,0.96,0.44,1.58,0.06,,,,0,,,,57.37755298,35.85353048,2.999667948,0.3125889,0,1.198035519,0.561083733,1.697540442,6.768916542
BKH20-95-2,Samanid - Slipware,N/A,55.94,19.74,2.35,0.44,0.36,0.71,0.58,0.73,0.08,,,,1.81,,,,54.37454567,38.10686757,4.006563204,0.535184882,0.538682423,0.896412214,0.748262448,0.793481596,7.518586766
BKH21-210-2,Samanid - Slipware,BUK,56.15,19.93,1.86,0.29,0,1.18,0.59,1.86,0.09,,,,0,,,,54.1192342,38.1497858,3.144457889,0.349766218,0,1.477270845,0.754756169,2.004728873,7.730979993
BKH21-210-2,Samanid - Slipware,BUK,57.84,19.12,2.09,0.56,0.32,0.89,0.91,1.18,0,,,,0.29,,,,55.42606032,36.38786183,3.512877202,0.671508839,0.472055246,1.107776046,1.157390453,1.264470065,8.186077851
BKH21-210-29,Samanid - Slipware,N/A,53.31,22.81,1.88,0.41,0.01,0.85,0.3,1.56,0.08,,,,0,,,,50.4429537,42.86472431,3.120187067,0.485460238,0.01456629,1.044688922,0.376760929,1.650658543,6.692321988
BKH21-210-29,Samanid - Slipware,N/A,50.63,23.21,1.64,0.45,0,0.47,1.49,1.63,0.18,,,,0.93,,,,48.41456503,44.07843541,2.750698,0.538466391,0,0.583770577,1.891068032,1.742996562,7.506999563
TASH013,Samanid - Slipware,TASH,53.33,21.47,2.17,0,0.1,1.12,1.94,0.98,0.02,0,,,0.58,,,,50.76367296,40.58788503,3.623031787,0,0.146534059,1.384763838,2.450958521,1.04315381,8.648442015
TASH013,Samanid - Slipware,TASH,53.65,21.97,2.79,0.39,0.36,0.65,1.15,0.57,0.06,0.17,,,0.27,,,,50.50518801,41.07515831,4.606821933,0.459418896,0.521706072,0.794796342,1.436868036,0.600042402,8.419653681
TASH025,Samanid - Slipware,TASH,55,21.89,2.01,0.42,0.03,0.3,0.68,1.29,0.23,0,,,0.14,,,,52.22876403,41.28342722,3.347912302,0.499084785,0.043855639,0.370036489,0.857055112,1.369864429,6.487808755
TASH025,Samanid - Slipware,TASH,54.65,21.97,2.11,0.34,0,0.73,0.55,2.01,0,0,,,0,,,,51.39414128,41.03329834,3.480461706,0.400110866,0,0.891707758,0.686497429,2.113782627,7.572560386
TASH052,Samanid - Slipware,N/A,48.12,23.77,2.91,0,0,0.7,1.45,1.09,0.22,0,,,1.1,,,,46.05471427,45.18149307,4.885088313,0,0,0.870207358,1.841913595,1.166583395,8.763792661
TASH052,Samanid - Slipware,N/A,44.22,25.87,3.22,0.1,0.4,1.51,0.01,1.81,0.42,0,,,0,,,,41.7226054,48.47658682,5.328923805,0.11806758,0.580991526,1.850571489,0.012522916,1.909730465,9.800807781
TASH064,Samanid - Slipware,N/A,50.94,23.47,2.94,0.36,0.4,0.41,1.31,0.55,0.16,0,,,0.71,,,,47.75872818,43.70084405,4.834728597,0.422351746,0.577312457,0.499291194,1.630113656,0.576630116,8.540427766
TASH064,Samanid - Slipware,N/A,54.14,22.72,2.79,0,0.11,0.6,0.25,0.81,0.37,0,,,,,,,50.91108949,42.43120738,4.601816527,0,0.159236986,0.732861028,0.312023228,0.851765367,6.657703136
BKH21-210-6,Samanid - Slipware,unassigned,55.17,20.26,2.43,0.27,0,0.94,0.66,1.42,0.31,,,1.43,,,,,53.20581544,38.80417763,4.110487672,0.325835099,0,1.177498088,0.844797914,1.531388154,7.990006927
BKH21-210-6,Samanid - Slipware,unassigned,54.38,19.15,2.52,0.45,0.05,1.1,1.71,1.09,0.06,,,2.71,0.17,,,,53.11082089,37.14458514,4.316932999,0.549964055,0.075174568,1.39544503,2.216627407,1.190449913,9.744593972
BKH21-210-19,Samanid - Slipware,BUK A,55.19,20.11,2.43,0.83,0.47,0.53,0.62,0.81,0.23,0.13,,1.11,,,,,53.28748899,38.56202711,4.115305609,1.002815263,0.698585946,0.664686669,0.794528223,0.874562195,8.150483905
TASH011,Samanid - Slipware,N/A,60.27,19.16,1.51,0.33,0,0.57,0.36,1.16,0,0,,1.12,,,,,58.00829428,36.62413125,2.549158314,0.397448466,0,0.712590449,0.459879639,1.248497601,5.367574468
TASH011,Samanid - Slipware,N/A,56.58,18.64,2.22,0.41,0,0.5,1.73,1.38,0.16,0,,1.41,0.65,,,,55.20264773,36.1181749,3.7991015,0.500563067,0,0.633640907,2.2402467,1.505625186,8.679177362
TASH011,Samanid - Slipware,N/A,54.18,21.17,2.52,0.74,0.16,0.83,0.42,1.57,0.09,0,,0.47,,,,,51.49819634,39.96288187,4.201307947,0.880162211,0.234115477,1.024725038,0.52985262,1.668758495,8.538921788
TASH012,Samanid - Slipware,TASH,56.18,17.19,2.43,0.34,0.44,1.03,1.09,1.41,0,0,,2.54,0.68,,,,56.15418237,34.12394027,4.260274705,0.42526268,0.677033525,1.337253784,1.44603781,1.576014849,9.721877353
TASH012,Samanid - Slipware,TASH,51.04,20.27,2.48,0.07,0.34,1.18,2.34,1.17,0.01,0,,0.4,2.01,,,,49.93918101,39.38831677,4.256115329,0.085705121,0.512114169,1.499646833,3.038780879,1.280139891,10.67250222
TASH012,Samanid - Slipware,TASH,43.99,24.32,4.05,0.57,0.63,0.62,0.3,1.64,0,0,,,,,,,42.25168686,46.39130444,6.823010983,0.685082584,0.931510521,0.773495902,0.382440716,1.761467999,11.35700871
BKH20-58-9,Samanid - Slipware,BUK,58.12,20.39,2.52,0.34,0.48,0.55,0.56,0.74,0.04,0.02,,,0.09,,,,54.58070269,38.02889146,4.150926223,0.399549338,0.693923953,0.670891738,0.69799823,0.777116367,7.39040585
BKH20-58-9,Samanid - Slipware,BUK,59.75,20.18,2.24,0.31,0.36,0.66,0.46,0.25,0,0.23,,0,0.34,0.21,,,56.13160271,37.65074882,3.69103793,0.364425877,0.520629963,0.805359352,0.573561699,0.262633645,6.217648465
BKH20-58-9,Samanid - Slipware,BUK,57.82,20.9,1.91,0,0,1.03,0.48,1.13,0.01,0,,,,,,,54.59018332,39.18913473,3.163011634,0,0,1.263135461,0.601492865,1.193041986,6.220681947
BKH22-222-y,Samanid - Slipware,BUK,60.58,17.81,1.74,0.44,0.26,0.81,0.19,0.8,0.62,0,,1.32,0,0.14,,,59.30339762,34.62558738,2.987655454,0.538990318,0.391814748,1.029939141,0.246863388,0.87575195,6.071014999
BKH22-222-y,Samanid - Slipware,BUK,61.08,18.27,2.1,0.42,0.33,0.55,0.61,0.3,0,0.19,,1.78,,0,,,58.76410175,34.90876979,3.543752031,0.505638745,0.488747038,0.687308952,0.778925078,0.322756612,6.327128456
TASH033,Samanid - Slipware,TASH,57.57,20.41,2.19,0.14,0.17,0.6,0.57,0.66,0.18,,,,,0.27,,,55.00842945,38.73102085,3.670355135,0.167393671,0.250057026,0.744664249,0.722870746,0.705208877,6.260549704
TASH033,Samanid - Slipware,TASH,56.86,21.59,2.52,0.32,0.27,0.49,0.49,0.52,0.16,,,,,0,,,53.2184834,40.13203702,4.137015387,0.374786206,0.389024119,0.595700488,0.608701674,0.544251709,6.649479583
TASH034,Samanid - Slipware,N/A,55.4,22.61,1.82,0,0,0.79,1.14,0.61,0.16,,,,,,,,51.91277816,42.07731236,2.991347389,0,0,0.961541062,1.417823386,0.639197637,6.009909474
TASH034,Samanid - Slipware,N/A,56.69,22.29,1.75,0,0,0.41,0.64,0.61,0.09,,,,,0.14,,,53.43477997,41.72636571,2.893254078,0,0,0.501969884,0.800664034,0.642966318,4.838854313
TASH034,Samanid - Slipware,N/A,55.89,22.31,1.93,0.01,0,0.48,0.37,0.68,0.04,,,,,,,,52.99099608,42.00978578,3.209639375,0.011864405,0,0.591133332,0.465610189,0.720970849,4.999218149
TASH035,Samanid - Slipware,N/A,56.08,20.85,2.71,0.3,0.45,1.14,0.31,1.58,0,0.21,,0.05,,0.35,,,52.42641021,38.71070661,4.443675776,0.350946853,0.647607329,1.384277644,0.384641897,1.651733672,8.862883171
TASH035,Samanid - Slipware,N/A,59.04,20.32,1.94,0,0.11,0.59,0.16,0.47,0,0,,0.28,,0.64,,,56.5126089,38.62830349,3.257104516,0,0.162087237,0.733545838,0.203269289,0.503080733,4.859087613
TASH035,Samanid - Slipware,N/A,59.55,20.34,2.4,0.37,0.38,0.51,0.48,0.36,0,0.16,,0,,0,,,55.70352389,37.78633548,3.937704326,0.433092447,0.547194377,0.619651232,0.595929548,0.376568704,6.510140634
BKH20-99-9,Samanid - Slipware,BUK,59.01,19.55,2.41,0.24,0.36,0.54,0.82,0.06,0.42,,,,,,,,56.32060973,37.05709903,4.034500118,0.286636146,0.528933847,0.669440111,1.038743605,0.064037417,6.622291243
BKH20-99-9,Samanid - Slipware,BUK,58.91,20.46,1.82,0,0,0.64,1.04,0.42,0.62,,,,,,,,55.882563,38.54569195,3.028235444,0,0,0.788575909,1.309403238,0.445530462,5.571745053
BKH22-138-al,Samanid - Slipware,BUK,60.44,19.4,1.79,0,0,0.98,0.72,0.64,0.3,,,,,,,,57.53307081,36.67564433,2.988663963,0,0,1.211700849,0.909658482,0.681261572,5.791284867
BKH22-138-al,Samanid - Slipware,BUK,59.01,20.58,2.06,0.37,0.48,0.61,0.55,0.29,0,,,,,,,,55.38556357,38.36182485,3.391322894,0.434560922,0.693536507,0.743664477,0.685151214,0.304375563,6.252611576
BKH22-138-an,Samanid - Slipware,BUK,50.34,23.27,3.09,0.45,0.14,1.06,0.83,0.86,0,,,0.66,,,,,47.40413564,43.51934271,5.10378601,0.530265675,0.202949591,1.296537623,1.037370493,0.905612256,9.076521648
BKH22-138-an,Samanid - Slipware,BUK,45.14,24.08,3.04,0.54,0.17,0.92,2,1.22,0,,,0.55,1.23,,,,43.21823557,45.78728405,5.105167761,0.646959685,0.250559875,1.144114639,2.541489097,1.306189317,10.99448037
BKH22-138-an,Samanid - Slipware,BUK,52.98,23.62,2.18,0.46,0.25,1.3,0.22,0.79,,,,,,,,,49.26634582,43.62156208,3.555706023,0.53527161,0.357878436,1.570210896,0.271527522,0.821497616,7.112092102
TASH017,Samanid - Slipware,N/A,49.63,23.87,2.93,0.27,0.24,1.05,1.24,1.31,0,,,,,,,,46.22879362,44.15741355,4.78703786,0.314709629,0.344141186,1.270380508,1.533002093,1.364521553,9.613792829
TASH017,Samanid - Slipware,N/A,54.77,22.39,2.14,0,0,0.84,1.04,0.51,0.26,,,,,,,,51.65411239,41.93717568,3.540029591,0,0,1.029005475,1.301812026,0.537864842,6.408711934
TASH060,Samanid - Slipware,N/A,54.72,21.88,1.82,0.34,0.12,1,0.77,1.75,0,,,,,,,,51.49906463,40.89625058,3.004385083,0.400414827,0.173856776,1.222445454,0.961826537,1.841756114,7.604684791
TASH060,Samanid - Slipware,N/A,53.73,22.09,2.2,0.5,0.25,1.02,0.51,1.21,0.1,,,,,0.34,,,50.77234909,41.45615848,3.646397872,0.59123264,0.363670062,1.251949543,0.639636695,1.278605612,7.771492424
TASH059,Samanid - Slipware,TASH,54.58,23.37,2.23,0.33,0.22,0.52,0.36,0.93,,,,,,,,,50.60756967,43.03517625,3.626751256,0.382889865,0.314023215,0.626269889,0.443034175,0.964285681,6.357254082
BKH22-271-d,Monochrome green,unassigned,57.1,18.82,2.44,0.55,0.44,1.5,0.8,0.5,0,,,2.06,0.01,,,0,55.06720725,36.04619981,4.127411088,0.663739424,0.653230937,1.878989875,1.023999414,0.539222204,8.886592941
Paykend-7,Monochrome green,PAY 2,51.62,18.63,2.75,0.61,0.43,3.11,1.61,1.77,0.06,,,1.74,0.16,,,0,50.10480608,35.91345299,4.681931291,0.740916389,0.642520466,3.921010559,2.074149419,1.921212798,13.98174092
Paykend-21,Monochrome green,N/A,47.66,20.75,3.07,1.17,0.53,2.35,1.47,1.77,0,,,2.35,0.03,,,0,46.0405677,39.80958555,5.201827715,1.414329092,0.788169503,2.948700964,1.884762987,1.912056484,14.14984674
Paykend-21,Monochrome green,N/A,57,18.23,1.35,0.42,0.22,3.16,0,1.02,0,,,2.46,0,,,0.27,56.05690893,35.60605698,2.328729345,0.516870281,0.33306891,4.036617612,0,1.121747942,8.337034091
Paykend-24,Monochrome green,PAY 2,41.36,21.38,3.35,0.83,0.7,4.77,1.99,2.31,0.13,,,2.2,0.37,,,0,40.06458077,41.13113526,5.691881323,1.00608841,1.04384313,6.00170561,2.558502977,2.502262524,18.80428397
Paykend-25,Monochrome green,BUK,56.82,18.45,1.94,0.25,0.24,2.33,0.65,1.17,0.02,,,2.75,0,,,0,55.30218168,35.66320163,3.311873361,0.304480178,0.359591487,2.945596083,0.839667163,1.273408417,9.034616689
Paykend-31,Monochrome green,unassigned,45.5,17.58,2.9,0.76,0.4,4.86,1.97,3.98,0.48,,,3.57,0,,,0,45.29815914,34.75929429,5.06405147,0.946805408,0.613036414,6.284658203,2.603083865,4.430911213,19.94254657
BKH22-006-g,splashed ware,N/A,58.03,19.86,1.85,0.31,0.26,0.65,0.23,0.38,,,,2.77,,,,,56.29615623,38.26382134,3.147957481,0.376327407,0.388290393,0.819060094,0.296146624,0.412240436,5.440022434
BKH22-006-g,splashed ware,N/A,59.53,19.08,1.5,0.02,0.09,1.25,1.23,0.69,,,,0.33,0.06,,,,57.10556905,36.34995475,2.523857304,0.0240077,0.132905274,1.557502783,1.566031416,0.740171725,6.544476203
BKH22-006-g,splashed ware,N/A,56.26,20.53,1.78,0.3,0.09,1.28,1.28,1.14,,,,0.59,0,,,,53.42561507,38.71878097,2.964836591,0.356491385,0.131567747,1.578832326,1.613290402,1.210585515,7.855603966
BKH20-87-21,splashed ware,SAMK,53.2,20.4,2.6,0,0.2,2.4,1.1,0.9,,,,,,,,,51.07192978,38.89410001,4.377991768,0,0.295568234,2.992665073,1.401574214,0.966170926,10.03397021
BKH20-87-21,splashed ware,SAMK,54.7,21.1,2.1,0.4,0.4,1.1,0.7,0.4,,,,1.7,,,,,52.49024346,40.21208939,3.534610085,0.48031841,0.590892363,1.371071752,0.891542557,0.42923198,7.297667147
BKH20-94-2,splashed ware,unassigned,49,19.62,3.29,0.51,0.24,2.2,1.34,1.4,,,0.66,2.44,,,,,48.54098102,38.60063023,5.716619993,0.63220893,0.365999789,2.830814343,1.761854521,1.550891172,12.85838875
BKH20-94-2,splashed ware,unassigned,38.92,22.66,3.77,0.69,0.31,4.11,1.5,2.12,,,1.65,,,,,,38.31596673,44.30469841,6.509974131,0.850029558,0.469813805,5.255632809,1.959977079,2.33390748,17.37933486
TASH058,splashed ware,unassigned,58.14,19.22,1.31,0.17,0.19,0.99,0.27,0.53,,,,2.9,,,,,57.36491132,37.66236653,2.267115006,0.209893119,0.288590496,1.268769503,0.353580122,0.58477391,4.972722155
TASH058,splashed ware,unassigned,60.96,18.66,1.08,0,0,1.23,0.88,0.34,,,,,1.51,,,,59.15044842,35.9590033,1.838094329,0,0,1.550223913,1.133309509,0.368920526,4.890548278
TASH058,splashed ware,unassigned,45.48,21.89,3.96,0.48,0.71,3.19,1.39,1.17,,0.14,,,,,,,43.35965348,41.4470888,6.622035268,0.572643803,1.042031434,3.950319906,1.758866692,1.247360616,15.19325772
BKH22-060-u,splashed ware,unassigned,41.77,24.16,3.04,1.08,0.68,2.3,0.79,2.06,,,,1.37,0.13,,,,40.23223907,46.21570487,5.135872911,1.301701678,1.008267493,2.877489857,1.009926102,2.218798009,13.55205605
BKH22-060-u,splashed ware,unassigned,38.5,26.05,2.83,1.06,0.37,2.11,0.79,2.75,,,,0.88,0.16,,,,37.03347486,49.76504318,4.77475538,1.275902771,0.547889002,2.636285416,1.008587551,2.958061829,13.20148195

File: Scripts/paste_compositional_data.csv (part 2 of 2)
ANID,Alternat_ ID,Site Name,NAA Group,Ware,Ware description,Date,Form,Ce,Co,Cr,Cs,Eu,Fe,Hf,Ni,Rb,Sb,Sc,Sr,Ta,Tb,Th,Zn,Zr,As,La,Lu,Nd,Sm,U,Yb,Al,Ba,Ca,Dy,K,Mn,Na,Ti,V
UZB107,Paykend-28,Paykend,PAY 1,monochrome,,920-1020s CE,Closed Vessel,64.01,17.05,97.59,7.06,1.17,43789,3.81,26.29,69.61,1.26,15.84,315.25,0.92,0.64,11.87,91.87,97.37,5.01,32.11,0.39,28.43,5.7,3.28,2.5,78843,421.38,91493,4.51,13933,797.38,19655,3742.2,146.02
UZB108,Paykend-31,Paykend,unassigned,monochrome,green monochrome,920-1020s CE,Lamp,61.5,14.8,90.46,6.48,1.1,38666,4.24,42.24,104.67,3.28,13.82,466.21,0.82,1.04,11.1,85.74,113.83,20.12,31.3,0.37,28.27,5.42,3.39,2.3,77514,803.73,89449,4.24,25276,812.9,10238,3605.5,119.67
UZB109,Paykend-32,Paykend,BUK,slipware,pseudo calligraphic,2nd half of 10th-early 11th c. CE,Open Vessel - Unknown,61.46,16.26,96.6,6.52,1.15,41795,4.14,18.63,97.12,2.29,14.96,343.51,0.86,1.08,11.24,107.48,101.27,19.32,30.65,0.36,28.37,5.49,3.21,2.39,75396,583.11,91984,4.22,22911,849.76,8354.6,4230.8,127.82
UZB110,Paykend-33,Paykend,BUK,slipware,polychrome slipware,?,,62.84,15.12,89.95,5.61,1.11,39701,4.18,19.29,84.8,2.07,14.25,310.79,0.87,1.11,10.92,91.43,127.69,17.73,32.29,0.38,28.26,5.56,3.5,2.79,70967,540.56,89218,4.12,20711,754.87,8780.8,3549.3,128.59
UZB111,TASH001,Tashkent,unassigned,opaque,opaque with green decoration,9th c. CE,Open Vessel - Unknown,68.29,13.29,71.72,6.97,1.16,35223,5.13,0,96.73,2.83,12.42,346.03,1.09,0.72,12.94,90.51,147.36,15.73,34.85,0.38,30.58,5.88,3.64,2.84,67267,624.94,76471,4.47,25830,814.18,12620,3831.7,86.92
UZB112,TASH002,Tashkent,TASH,opaque,opaque white with green decoration,9th c. CE,Open Vessel - Unknown,64.27,13.43,81.75,6.03,1.18,34969,4.81,0,85.19,2.34,12.52,389.85,0.98,0.8,11.85,112.94,135.82,15.62,33.29,0.37,31.35,5.8,3.27,2.59,70336,667.06,90760,4.46,23741,766.43,11631,3748.4,86.65
UZB113,TASH004,Tashkent,unassigned,opaque,opaque white with green and brown decoration,end of the 9th  - beginning of the 10th c. CE,Open Vessel - Unknown,68.29,15.13,97.35,7.11,1.24,37343,5.35,53.12,107.85,1.35,13.7,392.75,1.04,0.87,12.1,91.41,141.39,12.88,34.54,0.4,31.86,6.16,3.12,3.01,68989,790.04,51757,4.6,27880,888.4,11864,3493.9,99.63
UZB114,TASH006,Tashkent,TASH,opaque,opaque white with green and brown,9th c. CE,Open Vessel - Unknown,66.83,13.08,93.58,5.84,1.16,33889,5.49,0,88.18,1.73,12.66,408.45,0.99,1.16,11.81,90.36,149.48,15.04,34.18,0.37,31.11,5.88,4.99,3.03,72057,573.53,72506,4.59,23071,610.8,13205,4012.3,106.47
UZB115,TASH007,Tashkent,TASH,opaque,opaque white with green and brown,9th c. CE,Open Vessel - Unknown,69.01,15.47,92.98,7.24,1.22,38885,4.98,0,111.45,1.99,13.89,368.54,1.02,1.27,12.44,92.41,140.21,15.63,34.5,0.4,30.99,6.12,3.18,2.85,72984,613.46,70897,5.18,26986,992.45,11008,4255.7,98.89
UZB116,TASH008,Tashkent,TASH,slipware,white spots with transparent green,first half of the 10th c. CE,Open Vessel - Bowl,66.85,13.69,75.36,7.13,1.16,35553,4.67,59.18,105.06,1.92,12.72,375.67,1.02,1.11,12.94,98.1,120.92,13.87,34.28,0.38,27.83,5.75,2.87,2.61,66211,589.9,90235,4.84,22441,820.6,9009.2,4107.1,92.5
UZB117,TASH010,Tashkent,TASH,slipware,polychrome slipware with green splashed,first half of the 10th  c. CE,Open Vessel - Bowl,66.91,13.72,79.25,3.9,1.12,34859,5.44,59.96,76.43,2.32,12.38,342.36,1.03,0.9,12.09,94.96,136.09,16.14,34.36,0.38,30.47,5.95,3.68,2.96,69702,623.09,86421,4.84,20763,816.51,10284,3380.6,88.38
UZB118,TASH012,Tashkent,TASH,slipware,polychrome slipware with green splashes,10th c. CE,Open Vessel - Bowl,67.55,13.36,80.1,6.49,1.21,35887,5.06,31.81,107.73,1.52,13.11,405.61,1.01,1.14,12.49,128.79,120.34,12.06,33.97,0.37,31.04,5.95,3.45,3.04,71594,638.67,74488,4.47,28012,715.93,10899,3987.9,87.31
UZB119,TASH013,Tashkent,TASH,slipware,polychrome slipware with green splashed and incision,10th  c. CE,Open Vessel - Unknown,72.85,14.2,81.12,7.99,1.22,39043,4.78,57.78,114.82,1.72,13.96,442.08,1.11,0.81,14,123.15,95.07,14.64,36.79,0.4,30.37,6.23,3.88,3.05,76057,650.52,66076,4.72,29375,845.48,9772.7,4087.2,87.17
UZB120,TASH014,Tashkent,unassigned,slipware,polychrome slipware with green splashes,10th c. CE,Open Vessel - Unknown,67.36,12.41,70.68,7.6,1.15,34084,4.63,0,110.01,1.58,12.32,408.89,1.01,0.88,12.95,106.99,120.91,16.26,34.91,0.37,32.55,5.88,3.21,2.91,72532,818.59,71351,4.37,26947,1129.1,10244,3893.9,87.86
UZB121,TASH023,Tashkent,TASH,slipware,pseudo calligraphic,11th c. CE,Open Vessel - Unknown,73.87,15.67,86.34,5.58,1.27,39939,4.55,56.03,98.1,2,14.53,305.18,0.98,1.23,14.46,123.89,132.7,15.08,37.18,0.41,31.39,6.25,3.18,3.05,77792,607.77,88171,5.28,24637,764.39,9878.8,4171,99.93
UZB122,TASH025,Tashkent,TASH,slipware,pseudo calligraphic,11th c. CE,Open Vessel - Bowl,68.76,13.55,72.54,4.79,1.2,34742,4.88,12.28,81,1.93,12.41,431.52,1.04,0.8,13.27,91.07,119.21,16.59,34.83,0.38,29.89,5.85,3.62,2.65,66952,741.3,93920,4.46,23022,820.08,8604.2,3935.5,101.05
UZB123,TASH027,Tashkent,TASH,slipware,calligraphic,11th c. CE,Open Vessel - Bowl,73.53,16.9,81.14,8.78,1.28,39850,4.73,0,113.74,2.19,14.22,307.61,1.02,0.85,14.98,130.07,145.25,16.25,37.22,0.42,30.96,6.13,3.19,2.96,74279,710.92,69039,4.95,31504,1146.7,8930.4,4005.8,103.73
UZB124,TASH029,Tashkent,TASH,slipware,calligraphic,10th c. CE,Open Vessel - Bowl,72.18,15.1,78.21,6.48,1.24,38009,4.54,0,106.78,2.16,13.51,340.38,1.03,0.88,14.48,112.87,106.12,14.15,37.03,0.37,32.25,6.02,2.78,2.8,74787,643.23,88290,4.34,25198,887.03,9180.1,3203.2,101.22
UZB125,TASH031,Tashkent,TASH,slipware,polychrome slipware,10th c. CE,Open Vessel - Bowl,70.68,13.81,78.82,6.64,1.25,36353,5.35,20.15,110.03,1.77,12.91,357.48,1.08,0.93,13.72,124.71,139.56,11.97,35.58,0.39,28.79,6.13,3.1,3.12,70867,649.08,80992,4.63,24419,779.17,10084,4088.9,66.97
UZB126,TASH033,Tashkent,TASH,slipware,polychrome slipware with incision,10th c. CE,Open Vessel - Bowl,73.13,12.37,74.99,7.57,1.24,37370,4.93,30,114.25,1.81,13.52,297.99,1.07,1.2,14.35,135.52,128.37,13.36,36.99,0.4,31.69,6.15,3.73,3.1,73520,682.27,64971,4.94,29802,716.59,10261,3429.9,84.66
UZB127,TASH038,Tashkent,TASH,slipware,polychrome slipware with incision,10th c. CE,Open Vessel - Unknown,70.08,12.72,80.66,6.51,1.21,35502,5.84,0,110.06,1.69,12.89,343.4,1.1,0.81,12.82,123.74,129.94,11.03,35.81,0.41,32.23,6.09,3.05,3.05,71452,647.86,58019,4.76,22871,724.37,11344,3689.5,79.6
UZB128,TASH040,Tashkent,TASH,slipware,polychrome slipware - yellow,11th c. CE,Open Vessel - Unknown,74.94,12.94,75.55,8.41,1.27,37139,5.06,34.96,117.47,2.12,13.83,368.42,1,1.14,14.08,123.97,132.02,16.4,38.06,0.44,30.03,6.41,3.18,2.91,71928,831.48,62910,4.99,24211,784.64,9876.9,4040.1,81.39
UZB129,TASH042,Tashkent,TASH,slipware,polychrome slipware - yellow,11th c. CE,Open Vessel - Unknown,70.67,11.86,79.13,7.61,1.2,36588,5.21,0,112.07,2.01,13,253.07,1.08,0.85,13.56,106.61,85.91,13.96,35.6,0.38,31.61,5.98,3.09,2.5,70772,614.31,67296,4.8,26667,761.89,10429,4073.7,99.02
UZB130,TASH043,Tashkent,TASH,slipware,polychrome slipware - yellow,11-12th c. CE,Open Vessel - Unknown,73.31,15.16,78.01,8.01,1.25,38711,5.09,21.6,114.12,1.83,13.72,362.81,1.07,0.82,14.13,90.54,122.41,17.31,37.98,0.39,32.93,6.31,3.37,3.05,75797,668.52,71602,4.87,29497,1044.3,10220,4192.4,101.44
UZB131,TASH045,Tashkent,TASH,slipware,polychrome slipware - yellow,11th c. CE,Open Vessel - Unknown,71.76,13.03,84.41,8.06,1.24,37301,4.77,0,110.72,2.11,13.18,285.72,1.05,0.83,13.74,110.97,110.21,16.64,36.69,0.42,31.85,6.15,3.24,2.51,75367,616.67,69968,4.83,27333,863.35,10025,3771,95.6
UZB132,TASH051,Tashkent,TASH,slipware,polychrome slipware - dots,10th c. CE,Unknown,66.01,11.92,68.55,5.79,1.16,32508,4.87,0,97.15,1.42,11.89,397.1,1,0.77,12.95,93.47,138.86,12.21,34.36,0.41,29.14,5.77,3.15,2.82,65578,556.68,89867,4.39,21881,716.43,9642.9,3602.1,77.13
UZB133,TASH054,Tashkent,TASH,slipware,monochrome slipware - olive,10th c. CE,Open Vessel - Unknown,67.83,10.34,72.87,6.18,1.19,30801,5.48,0,103.99,1.36,11.69,523.08,0.98,0.82,12.35,96.26,156.77,16.31,34.07,0.37,28.6,5.84,2.61,2.95,67107,676.79,78567,4.82,26699,791.08,10577,3376.4,81.6
UZB134,TASH056,Tashkent,TASH,slipware,polychrome slipware - red base,11th c. CE,Other,69,11.99,66.66,4.38,1.19,33959,4.86,0,77.07,1.88,12.48,355.16,1.04,0.77,13.53,114.87,113.32,19.35,35.51,0.37,33.71,5.91,3.09,2.68,71424,713.21,77907,4.36,25399,720.71,9759.9,3919.2,82.33
UZB135,TASH058,Tashkent,Outlier,splashed sgraffito,splashed sgraffito,11th c. CE,Open Vessel - Unknown,75.13,18.8,97.94,9.23,1.22,47344,3.97,0,130.8,2.23,18.18,282.79,0.98,0.9,13.9,127.16,110.23,15.42,38.29,0.39,32.56,6.12,3.18,2.9,87315,568.77,72386,4.69,28098,876.36,8016.8,3894,120.7
UZB136,TASH059,Tashkent,TASH,slipware,polychrome slipware - black base,10th c. CE,Open Vessel - Unknown,71.98,15.12,80.99,5.8,1.28,38019,5.06,0,93.45,2.59,13.87,375.97,1.09,0.93,13.64,113.86,130.13,18.42,36.52,0.42,32.25,6.06,3.57,2.9,72461,712.12,79028,4.79,23317,922.2,9773.4,3388.2,103.89
UZB137,TASH061,Tashkent,TASH,slipware,polychrome slipware - yellow,11th c. CE,Open Vessel - Bowl,72.37,14.62,83.1,7.01,1.29,38304,5.44,42.11,108.89,2,13.78,497.32,1.05,1.15,13.65,143.81,149.08,12.37,36.73,0.41,33.3,6.28,3.31,3.19,71258,819.87,59325,4.78,25373,829.08,10352,3870,87.96
UZB138,TASH063,Tashkent,TASH,slipware,polychrome slipware - black base,10th c. CE,Open Vessel - Unknown,65.16,12.11,71.31,6.73,1.15,33697,4.99,25.2,102.16,1.77,11.98,339.81,0.96,0.77,12.56,89.23,122.03,14.4,33.98,0.36,28.8,5.72,2.77,2.7,67854,679.85,75672,4.71,25544,702.12,10158,3825.5,80.5
UZB139,TASH067,Tashkent,unassigned,slipware,polychrome slipware - black base,11th c. CE,Closed Vessel,66.3,13.92,69.13,5.97,1.15,32135,4.55,0,104.12,1.62,12.05,549.15,1,0.77,12.87,109.31,115.57,11.34,34.17,0.36,28.79,5.74,2.83,2.62,70718,628.29,79889,4.37,28284,943.64,10453,3494.1,91.45
UZB140,TASH070,Tashkent,TASH,slipware,polychrome slipware with incision,10th c. CE,Open Vessel - Unknown,65.97,12.77,65.32,5.78,1.15,33272,5.05,35.24,103.37,1.69,11.76,338.2,0.94,0.76,12.9,96.06,126.14,14.93,34.35,0.37,30.38,5.78,3.5,2.63,66016,684.07,91606,4.33,24031,763.74,9593.8,3819,75.87
UZB141,TAZ001,Taraz,TAZ,slipware,polychrome slipware - yellow,Early Islamic,Open Vessel - Unknown,73.49,19.55,111.34,8.56,1.27,46177,4.69,54.89,129.22,4.88,16.76,355.34,1.05,1.19,13.68,125.27,122.68,23.2,37.32,0.39,32.63,6.23,3.68,3.31,80243,708.98,59881,5.19,32197,1200.2,8550.3,4390.3,113.67
UZB142,TAZ002,Taraz,TAZ,slipware,polychrome slipware - yellow,Early Islamic,Open Vessel - Unknown,73.41,18.79,111.76,8.57,1.31,46570,4.58,54.49,136.65,4.87,16.86,414.84,1.11,1.11,13.92,112.36,92.29,27.12,37.74,0.4,32.03,6.39,3.22,2.53,84638,703.64,58534,5.17,34358,1234.5,8738.6,3637.8,115.33
UZB143,TAZ003,Taraz,TASH,slipware,polychrome slipware - yellow,Early Islamic,Open Vessel - Unknown,64.19,12.74,65.32,6.16,1.12,32255,5.23,40.92,99.69,1.94,11.35,360.48,1.09,0.74,12.04,88.67,152.07,15.45,32.98,0.36,28.51,5.66,4.09,2.67,64304,617.47,84269,4.24,25574,768.71,9642.4,3641.7,71.83
UZB144,TAZ006,Taraz,TASH,slipware,polychrome slipware - yellow,Early Islamic,Open Vessel - Unknown,71.43,13.62,78.16,7.85,1.2,37850,4.74,0,115.2,2.14,13.3,313.92,1.01,0.79,13.49,110.25,127.79,17.42,36.18,0.36,31.89,6.09,3.42,2.44,72381,686.3,75075,4.65,30221,903.95,9049.4,4384,89.16
UZB145,TAZ007,Taraz,TASH,slipware,polychrome slipware - yellow,Early Islamic,Open Vessel - Unknown,65.54,13.55,78.03,6.6,1.11,35321,4.87,54.31,108.8,2,12.28,441.38,1.11,0.74,12.24,108.2,108.59,18.53,33.75,0.35,28.62,5.71,2.41,2.61,73033,668.86,81247,4.66,27195,894.54,9928,3967.4,77.63
UZB146,TAZ011,Taraz,unassigned,slipware,polychrome slipware - black base,Early Islamic,Open Vessel - Unknown,64.81,13.8,75.76,6.84,1.16,36666,4.94,44.69,110.86,3.79,12.85,340.85,1.05,0.85,12.04,122.08,143.26,15.67,33.53,0.36,30.86,5.82,2.19,2.61,70421,936.46,76923,4.58,26644,1102.2,8200.5,3731.8,79.93
UZB147,TAZ012,Taraz,Outlier,slipware,slipware with incision,Early Islamic,Open Vessel - Unknown,79.39,19.45,117.1,8.33,1.36,46348,4.7,74.4,136.12,3.24,16.76,367.08,1.17,0.94,14.61,118.54,122.14,18.31,40,0.42,32.45,6.68,2.98,3.11,85688,749.77,56829,5.51,35853,1178.3,9747.8,3635.2,110.11
UZB148,TAZ013,Taraz,TAZ,slipware,polychrome slipware,Early Islamic,Open Vessel - Unknown,70.73,18.87,104.45,7.45,1.24,43806,4.4,66.51,125.05,5.78,15.51,504.63,0.93,0.85,12.73,136.96,140.44,21.52,36.19,0.38,29.36,6.2,4.16,2.74,77421,634.5,83222,4.85,28797,1177.4,9634.7,3997.9,105.13
UZB149,TAZ014,Taraz,TAZ,slipware,slipware,Early Islamic,Open Vessel - Unknown,76.32,22.12,119.8,9.14,1.32,49475,4.46,79.8,139.63,5.13,17.74,375.32,1.01,0.83,14.04,145.72,107.43,26.89,38.97,0.4,33.45,6.38,2.92,2.66,84500,744.41,74487,5.03,32801,1258.8,9137.7,4440.3,129.49
UZB150,TAZ016,Taraz,Outlier,monochrome,white monochrome with incision,Early Islamic,Open Vessel - Unknown,77.96,19.9,114.64,8.59,1.3,46099,4.99,59.46,136.57,2.42,16.71,241.62,1.05,0.82,14,130.8,116.96,13.14,39.99,0.42,31.59,6.69,2.96,3.15,86085,677.81,45512,5.32,31517,1191,10189,4259.1,115.9
